Repository: brl1999/the-tool-of-predicting-effective-SA-catalysts-for-RT-Na-S-batteries-based-on-NLP-model

<<<<<<< HEAD

# “Preferable single-atom catalysts enabled by natural language processing for room temperature Na-S batteries” Code Supplement 

This is the official code supplement of *Preferable single-atom catalysts enabled by natural language processing for room temperature Na-S batteries*.

The repository includes data from the abstracts of the papers used in this experiment, and code related to modeling and data analysis.



`abs_data/` contains relevant papers crawled from Elsevier.

`24ver_aug_emb_training.ipynb` is used to train our augmented embeddings.

`24ver_aug_emb_comparison_new.ipynb` helps to visualize experiments results.

---

**Setup**
Thanks to [1] outstanding work, we developed the code based on the MatSciBERT environment. Please refer to [this link](https://github.com/M3RG-IITD/MatSciBERT) first to configure the required environment.

In addition to above requirements, please install Seaborn in order to plot the charts.

`pip install seaborn`

- [1] [MatSciBERT: A materials domain language model for text mining and information extraction](https://www.nature.com/articles/s41524-022-00784-w)
---

# The tool of predicting effective SA cataysts for RT Na-S batteries based on LLMs
This project utilizes **llama3.1** and for **GPT-4o** converting Excel tables into embeddings, finding the most similar vectors, performing dimensionality reduction, and using a retrieval-augmented generation (RAG) system.

## Data and Resources

The necessary datasets and generated files required to run the scripts are available for download via the following link:
- **Download Link for Resources**: [Download resources](https://drive.google.com/drive/folders/1MiYhggWrE7LT9Hs5rsCUqqUEBqEp8GOF?usp=sharing)

This package includes all the datasets and any additional files required for processing. 

After downloading, organize the files into the `./resources` directory. The file structure should look like this:

```
.
├── abs_data/
│   ├── Li-S SA_1.csv
│   ├── Low_relevant_1.csv
│   └── ...
├── resources/
│   ├── 240820-3.1.npy
│   ├── dataset_240820.xlsx
│   └── ...
├── ...
└── README.md
```

## Use OpenAI API

### text-embedding-3-small
**Text Embedding 3 Small** is OpenAI’s small text embedding model, designed for creating embeddings with 1536 dimensions. This model offers a balance between cost-efficiency and performance, making it a great choice for general-purpose vector search applications.


**GPT-4o** is the flagship model of the OpenAI LLM technology portfolio. The O stands for Omni and isn't just some kind of marketing hyperbole, but rather a reference to the model's multiple modalities for text, vision and audio.
The GPT acronym stands for Generative Pre-Trained Transformer. A transformer model is a foundational element of generative AI, providing a neural network architecture that is able to understand and generate new outputs.


```bash
python textembeddings3_openai.py
```

## Use LLAMA 3.1

Llama 3.1 is the latest generation in Meta's family of open large language models (LLMs). It's basically the Facebook parent company's response to OpenAI's GPT and Google's Gemini—but with one key difference: all the Llama models are freely available for almost anyone to use for research and commercial purposes.

### Converting Excel Tables to Embeddings
Convert your Excel data into usable embeddings with the following command:

```bash
python transfer_embedding.py
```

This script reads an Excel file and converts the data into embeddings using the llama3.1 model.

The following files will be generated by running the script:

- `240820-3.1.npy`
- `dataset_240820_emb.xlsx`
- `prediction.npy`
- `pred_emb.xlsx`


**Note:** This process may take a significant amount of time. If you prefer, you can skip this step and directly use the pre-converted files for further processing. These files are already available in the `./resources/` directory.

###  Dimensionality Reduction Using t-SNE

Reduce the dimensionality of your data to make it suitable for visualization:

```bash
python tsne.py
```

During this process, the following file will be generated:

- `reduced_2d_array_tsne.xlsx`

This file is the result of the dimensionality reduction step.



To find the vectors closest to a specified target vector from the generated embeddings, run:

```bash
python findtop50.py
```

This script assesses the similarity between vectors and lists the top 50.

### Using the RAG System

Implement the Retrieval-Augmented Generation model on your embeddings:

```bash
python ragexcel.py
```

This script uses the RAG model to enhance the processing capabilities of the language model with the embeddings data.

**Citation**

 If you find the code useful for your research, please consider citing our work:
*Preferable single-atom catalysts enabled by natural language processing for room temperature Na-S batteries*

File: abs_data/ALL ( room-temperature AND sodium-sulfur AND batteries ).csv (part 1 of 98)
In situ generation of CeCoSx bimetallic sulfide derived from “egg-box” seaweed biomass on S/N co-doped graphene aerogels for flexible all solid-state supercapacitors,"© 2022 Elsevier B.V.Practical applications of flexible electrochemical energy storage devices are still limited by the lack of robust mechanical structures and high capacitive storage capabilities. Herein, the 3D CeCoSx-SA/GF porous aerogels are designed and prepared based on sodium alginate, which possess a special structure that can be explained by the so-called “egg-box” model. Each metal ion can be paired with the carboxyl and hydroxyl groups of the G monomer on two adjacent sodium alginate molecular chains. Melamine foam is used as carrier for graphene/sodium alginate impregnation and plays an important role on significantly limiting the agglomeration of graphene nanosheets due to their strong π-π stacking. The fabricated electrode based on CeCoSx-SA/GF shows an excellent electrochemical capacitance of 873.3F/g at the current density of 1A/g. In addition, the capacitance retention rate can still remain 87.1 % after 5000 cycles at a high current density of 8 A/g. Moreover, the fabricated all-solid state asymmetric supercapacitor device assembled with CoCeSx-SA/GF and active carbon shows an energy density of 29.58 Wh kg−1 at a power density of 801 W kg−1. For practical applications, the fabricated supercapacitor device can power a multifunctional display for 28 mins and illuminate a small light bulb for 3 mins. Moreover, the KOH/polyvinyl alcohol gel-electrolyte was used to fabricate high-strength and flexible CeCoSx-SA/GF/PVA/KOH composite film electrode, which can be bent at various angles (0°-180°) and can be twisted into various shapes. Notably, the CeCoSx-SA/GF/PVA/KOH composite film can lift plastic bottles containing 500 mL (500 g) and 1000 mL (1 kg) water, respectively, indicating that it has great application potential for wearable and portable electronic devices.",Chemical Engineering Journal
High-performance and sodiation mechanism of a pulse potential-electrodeposited Sb-Zn alloy as an anode for sodium-ion batteries,"© 2022 Elsevier B.V.Antimony-based alloys have attracted extensive attention as promising anode materials in sodium-ion batteries (SIBs) due to their high theoretical capacity. However, the current process used to fabricate Sb-based alloys results in an almost powdery product, which leads to inadequate ion penetration and impedes electron transport when the alloys mix with nonconductive binders. Here, we have developed an advanced pulse potential electrodeposition method to prepare binder-free Sb-Zn alloys on copper foil and form a self-supported anode of SIBs. The Sb-Zn alloy anodes exhibited remarkably stable and robust Na-ion storage performance. Compared with the constant potential electrodeposition method, the Sb-Zn composite prepared using pulse potential electrodeposition exhibits higher charge/discharge capacities, a higher rate capability and superior cycle performance. The initial charge/discharge capacities of the Sb-Zn alloy anode are 377 mAh·g−1/453 mAh·g−1, and the first coulombic efficiency reaches to 83%. The specific capacity retention is 70% after 320 cycles at a charge/discharge current density of 300 mA·g−1. The reaction mechanism and reaction kinetics were determined by performing operando X-ray diffraction spectroscopy and cyclic voltammetry investigations. This work provides a potential new starting point for large scalable manufacturing of high-performance Sb-based anodes for SIBs.",Applied Surface Science
Ag nanoparticles embedded in sodiophilic carbon host achieving high-power Na metal batteries,"© 2022 Elsevier B.V.Sodium (Na) metal with low electrode potential and high theoretical specific capacity has been spotlighted by the commercial market. The layered oxide cathode paired with Na metal anode can offer an energy density comparable to the current LiFePO4-graphite system. Nevertheless, the dendrite growth and poor processability of Na metal seriously hamper its practical application. This study demonstrates that Ag nanoparticles on N,P-doped carbon cloth (NPCC-Ag) provide sodiophilic sites for Na deposition, inducing the formation of a stable NaF-rich interface. The independent composite anodes fabricated by melt infusion strategy exhibit lower polarization and higher stability in the carbonate-based electrolyte. When coupled with NaCrO2 cathode, the composite anode demonstrates a higher specific capacity and Coulombic efficiency at high current density. This work provides a fresh horizon for the preparation of high-performance Na metal anodes, which is valuable for the development of high-power Na metal batteries.",Chemical Engineering Journal
Graphene oxide microrolls as high- content Si carriers boosting Li-ion storage,"© 2022 Elsevier B.V.As attractive anode materials of lithium-ion batteries, both microsized and nanosized silicon particles have been investigated widely, but each has lots of insurmountable problems to restrict their practical applications. In this work, combining the advantages of microsized and nanosized Si particles, we reported a new thought for constructing micrometer-sized Si/C particles by embedding Si nanoparticles into graphene oxide (GO)-based mirorolls. Differing to the traditional spherical shape, the resulted Si/C microrolls exhibit a unique elastic coil structure with opening ends, facilitating the stress buffer and fast charge diffusion. Besides, in order to maintain the stability of Si nanoparticles in microrolls, we chose the elastic and deformable liquid metal (LM) as the “cloth”, and sodium alginate (SA) as the “thread”, successfully tailor a novel “tight suit” for each Si nanoparticle by a facile self-assembly process. Thanks to the double protection of the conductive-elastic LM-SA coating and the microroll architecture, the resulted Si@LM-SA@GO microroll anode not only has a high Si content of 69 %, a high tap density of 0.62 g cm−3 and a high initial coulombic efficiency of 85.1 %, but also exhibits a superior volumetric capacity of 2506 mAh cm−3, and a superior cycling performance of 660 mAh cm−3 after 500 cycles at 2 A g−1. The full cell constructed using a LiNiCoMnO2 cathode can achieve a high reversible capacity of 150 mAh g−1 at 1C after 250 cycles, delivering a high-energy density of 510 Wh kg−1.",Chemical Engineering Journal
Lychee seed-derived microporous carbon for high-performance sodium-sulfur batteries,"© 2022 Elsevier LtdSodium-sulfur (Na–S) batteries are regarded as one of the promising next-generation energy storage systems; while being more cost-effective than lithium-sulfur batteries, Na–S batteries also suffer from the shuttle effect. Different strategies to tackle the long-chain polysulfide product shuttling issue have been proposed, mainly focusing on sulfur product confinement with costly materials and complex methods. Seeking high-performance and low-cost electrode material precursors is of great importance to promoting Na–S battery applications. We present a high specific surface area microporous carbon framework synthesized from degradable biowaste, namely lychee seeds, with a facile room-temperature etching process. Unlike the traditional dissolution-precipitation mechanism, a quasi-solid-state route takes place with the help of micropore (0.48 nm) confinement, preventing the formation of long-chain polysulfides for excellent electrochemical performance. The obtained Na–S battery exhibits an outstanding initial reversible discharge specific capacity of 1395 mAh g−1 at 0.2C and still maintains a high capacity of 518 mAh g−1 after 500 cycles at 1.0C. The lychee seed-derived microporous carbon provides insights into sustainable and scalable host fabrication for high-performance sulfur-based batteries.",Carbon
Rapid ultrasound welding toward compact Na/Beta-Al2O3 interface realizing room-temperature solid-state sodium metal battery,"© 2022 Elsevier B.V.Interfacial regulation on Na metal/solid electrolytes benefits for realizing room temperature solid-state sodium metal battery for energy storage technique, yet remains challenging due to rigid solid-solid contact and unmanageable dendrite growth. To suit the remedy to the annoying interfacial trouble, a highly efficient ultrasound welding (UW) strategy is rolled out and successfully verified by Na/Beta-Al2O3 interface in one minute. The UW-Na/Beta-Al2O3/UW-Na symmetric cell accompanied by a critical current density of 0.65 mA cm−2 can be cycled stably for over 800 h at 0.1 mA cm−2 at room temperature. Integrating into polyanion-typed Na3V2(PO4)3 cathode with three-dimensional Na+ transport, the room-temperature sodium metal full battery delivers a high energy density of 234 Wh kg−1 under a high power density of 1773 W kg−1. Such full battery provides a reversible capacity of 86 mA h g−1 after 700 cycles at 0.5 C with a capacity retention of 86.66%. This work elucidates the atom-level ultrasonic welding strategy for constructing compact Na/Beta-Al2O3 interface, providing rational design on engineering Na/solid electrolyte interface for solid-state sodium metal battery.",Energy Storage Materials
Efficient promotion of Calliandra haematocephala flower-like MXene/ZnCo2O4 nanocomposites on thermal decomposition of ammonium perchlorate,"© 2022 Elsevier LtdA series kind of methods were used to load ZnCo2O4 nanoparticles on MXene nanosheets for preparing MXene-based ZnCo2O4 (MXene/ZnCo2O4) nanocomposites. The characterization results indicated that the MXene/ZnCo2O4 nanocomposites (MZC-W) with a Calliandra haematocephala flower-like structure could be prepared by a two-step hydrothermal method and MZC-W with large specific surface area exhibited significant catalytic activity to the decomposition of ammonium perchlorate (AP). The decomposition performance of AP on MZC-W (2.0 wt%) showed that the high decomposition temperature of AP was highly reduced by 138.3 °C. For the heat of AP decomposition, it significantly increased to 1474.5 J g−1. During this process, the Ea of AP decomposition was reduced by 56.4%, while the reaction rate of AP decomposition was increased by 11.2 times. The remarkable catalytic activity of MZC-W was attributed to its high specific surface area and the synergistic effect between ZnCo2O4 nanoparticles and MXene nanosheets. Predictably, MZC-W with potential application value could be used as a catalyst to ameliorate the decomposition of AP, while the synthesis method of MZC-W could be used as a simple idea to improve the catalytic activity of metal oxide nanoparticles.",Vacuum
PxSy nanoparticles encapsulated in graphene as highly reversible cathode for sodium ion batteries,"© 2022Herein, phosphorus-mediated sulfur nanoparticles encapsulated in reduced graphene oxide nanosheets (P-SrGO-T) were successfully synthesized as the cathode for sodium ion battery by a ball milling and the following thermal treatment. A series of covalent bonds, such as P–S, C–S–C, C–O–P and C–S–P, are formed in this process, which are in favor of fixing the sulfur and suppressing the parasitic shuttle effect of polysulfide. Benefiting from the graphene sheets and these covalent bonds, a high reversible capacity of 637.4 mAh/g was achieved in P-SrGO-T after 100 cycles at the current density of 0.2 A/g. In addition, P-SrGO-T also delivers a high-rate capacity (330.7 mAh/g at 5 A/g) attributing to low charge transfer resistance and faster ion diffusion kinetic. This work pushes the progress forward in developing phosphosulfide cathode for sodium ion batteries.",Chinese Chemical Letters
Oxygen vacancy-mediated amorphous GeOx assisted polysulfide redox kinetics for room-temperature sodium-sulfur batteries,"© 2022 Elsevier Inc.The practical applications of room-temperature sodium-sulfur (RT Na-S) batteries have been greatly hindered by the natural sluggish reaction kinetics of sulfur and the shuttle effect of sodium polysulfide (NaPSs). Herein, oxygen vacancy (OV)-mediated amorphous GeOx/nitrogen doped carbon (donated as GeOx/NC) composites were well designed as sulfur hosts for RT Na–S batteries. Experimental and density functional theory studies show that the introduction of oxygen vacancies on GeOx/NC can effectively immobilize polysulfides and accelerate the redox kinetics of polysulfides. Meanwhile, the micro-and mesoporous framework, acting as a reactor for storing active S, is conducive to alleviating the expansion of S during the charging/discharging process. Consequently, the S@GeOx/NC cathode affords a reversible capacity of 1017 mA h g−1 at 0.1 A g−1 after 100 cycles, outstanding rate capability of 333 mA h g−1 at 10.0 A g−1 and long lifespan cyclability of 385 mAh g−1 at 1 A g−1 after 1200 cycles. This work furnishes a new way for the rational design of metal oxides with oxygen vacancies and boosts the application for RT Na-S batteries.",Journal of Colloid and Interface Science
Rationally designed oxygen vacancy for achieving effective and kinetically boosted Na-Se batteries,"© 2022 Elsevier B.V.Reasonable chemistry design of selenium hosts to stabilize and transform sodium polyselenide (Na2Sex) is of great significance for high-performance Na-Se batteries. Herein, a hollow nitrogen-doped carbon embedded with oxygen defective Fe2O3 nanoparticles (Fe2O3@NC) has been prepared, which integrates conductivity, polarity and catalytic ability into cooperation and is validated as a suitable selenium host to suppress the Na2Sex shuttling. Fe2O3 not only serves as an efficient Na2Sex reservoir via strong chemisorption between O atoms of Fe2O3 and Na atoms of Na2Sex, but also promotes the transformation of Na2Sex. Moreover, the plentiful oxygen vacancy defects in Fe2O3 phase increases the catalytic conversion efficiency of Na2Sex. Accordingly, the selenium-containing Fe2O3@NC exhibits a reversible capacity of 215.3 mAh g−1 after 2310 cycles at 10 A g−1 with a superior capacity retention of 97.1%. This work clarifies the unique chemical properties of metal oxides, especially analogs with plentiful O vacancies, in promoting the adsorption-conversion process of Na2Sex, which provides a practical way to achieve the design of highly stable Na-Se batteries.",Chemical Engineering Journal
"Recognizing the potential of K-salts, apart from KOH, for generating porous carbons using chemical activation","© 2022 Elsevier B.V.Due to their high porosity, chemically activated porous carbons find extensive use in various applications including gas capture, energy storage, and environmental remediation. Such porous carbons are predominantly produced using KOH as a chemical activating agent, which is highly corrosive, toxic, and harmful to the environment. As an alternative, several other potassium-based salts including K2CO3, KHCO3, K3C6H5O7, KC2H3O2, K2C2O4, K2FeO4, and K2SO4 can also produce high porosity in the porous carbons via chemical activation with negligible detrimental effects on the environment. This review, which is the first of its kind, discusses the usefulness of various K-salts, other than KOH, in producing porous carbons with competitive results in terms of various physico-chemical features and their impact on various application fields. This review also discusses the methodology and mechanistic aspects of various K-salts for chemical activation. Up-to-date literature is reviewed for the above-mentioned purposes that would provide the readers with useful information on the evolution of various K-salts, other than KOH, for their usefulness and future potential in chemical activation to produce highly efficient porous carbons for various applications.",Chemical Engineering Journal
Well-dispersed cobalt nanoparticles encapsulated on ZIF-8-derived N-doped porous carbon as an excellent peroxymonosulfate activator for sulfamethoxazole degradation,"© 2022 Elsevier B.V.The practical application of carbon materials supported cobalt (Co)-based heterogeneous materials as excellent peroxymonosulfate (PMS) activators has attracted wide attention in recent years because of their low particle self-agglomeration and low Co leaching. Herein, we developed a new synthetic strategy for designing Co nanoparticles (Co NPs)-encapsulated zeolitic imidazolate frameworks-8-derived porous carbon (NC) (denoted as Co-N@NC-x) by calcinating NC with a polydopamine-chelating Co coating. It was demonstrated that NC could effectively prevent Co agglomeration because it provided rich load sites for Co. Raman and X-ray photoelectron spectroscopy results indicated that the addition of Co could increase the surface defects of NC. Co-N@NC-90 (0.1 g/L) efficiently catalyzed PMS to degrade >96.91 % of sulfamethoxazole (SMX, 20 mg/L) within 90 min with an initial pH of 3.65–9.05 based on the synergistic effect between Co NPs and NC. It was demonstrated that Co NPs were the main active sites, and the defects and carbonyl (C[dbnd]O) group active sites also contributed to SMX degradation by catalyzing PMS. Graphitic N was an adsorption site for SMX. A singlet oxygen (1O2)-dominated non-radical mechanism has been proposed. Additionally, Co-N@NC-90 exhibited excellent stability resulting from NC encapsulation. This work provides a novel approach for the application of metal organic framework-derived carbon-supported metal catalysts in wastewater purification.",Chemical Engineering Journal
Simple and scalable gelatin-mediated synthesis of a novel iron sulfide/graphitic carbon nanoarchitecture for sustainable sodium-ion storage,"© 2022 Elsevier B.V.Transition metal sulfide (TMS)-based sodium-ion batteries (SIBs) are inherently different from traditional intercalation-based ones because of their ability to store more than one Na+ per transition metal ion via conversion reaction. Iron sulfide (FeS) is an attractive conversion electrode material with a high theoretical capacity. Apart from the extensive availability and cost-effectiveness, many issues deter the development of iron sulfide-based SIBs. Huge volume changes accompanied by polysulfide generation and dissolution with long-term electrochemical cycling of FeS result in tremendous deterioration in capacity. To resolve these complex concerns, we herein present the strategic design of a porous, three-dimensional (3D) interconnected network of carbon nanosheets consisting of well-confined FeS nanoparticles via a simple and scalable gelatin-mediated sol-gel method utilizing the coordination capability of carboxylic and amino acid groups in biomass precursor gelatin with Fe3+. While the in-situ generated nano FeS shortens the Na+ diffusion pathway, the heteroatom (N, S) doped graphitic carbon network improves the ion/electron transport, buffers the volume change in FeS, and simultaneously immobilizes the polysulfide species dissolved in ether electrolyte. The as-synthesized novel composite delivers a high specific capacity of 303.4 mAh g−1 after 1200 cycles at a high current rate of 10 A g−1, with a low capacity-decay rate of 0.029% per cycle, delivering stable, long-term sodium-ion storage. Additionally, a full sodium-ion battery assembled with Na3V2(PO4)3 cathode and this composite achieve a stable specific capacity of 347.9 mAh g−1 after 100 cycles at 0.5 A g−1 with a capacity retention of ∼86.5% demonstrating the competence for practical applications.",Journal of Alloys and Compounds
Fluorophenyl methyl sulfone as an interface modifier for Ni-rich cathode materials of lithium-ion batteries,"© 2022 Elsevier B.V.Nickel-rich lithium layered oxides are considered as the most addressing advanced cathode material for lithium-ion batteries, however, its low cycling performance at high temperature is considered the main bottleneck in expanding application areas. To improve poor surface stability of advanced cathode materials, fluorophenyl methyl sulfone is suggested as a surface modifier, which can make stable cathode-electrolyte interphases on the cathode via simple electrochemical oxidation. Electrochemical voltage spectroscopy indicates that the cell cycled with fluorophenyl methyl sulfone exhibits a higher amount of oxidation peaks corresponded to the formation of artificial interphases. In the cycling performance, the cell cycled with fluorophenyl methyl sulfone reveals improved cycling retention (81.7%) compared to that cycled with standard electrolyte (62.5%) at high temperature. Additional systematic analyses suggest that parasitic reaction associated with electrolyte decomposition is well suppressed in the cell controlled with fluorophenyl methyl sulfone because sulfone moiety of the additive participates to effective artificial interphases on the cathode.",Journal of Power Sources
Manipulating alloying reaction to achieve the stable and dendrite-free zinc metal anodes,"© 2022 Elsevier B.V.Zinc metal anode has serious dendrites and corrosion issues in the mild electrolyte, which greatly hinder the commercialization of aqueous zinc-ion batteries. Herein, zinc-amalgam (Zn3Hg) alloy anode has been prepared and displays a unique synergistic zinc plating/stripping and alloying/dealloying reaction mechanism. The ultrafast zinc ions diffusion in Zn3Hg and the alloying reaction of Zn3Hg with Zn ions effectively suppress the dendrites growth and skillfully address corrosion issues. Consequently, the Zn3Hg anode expresses long cycle life of 2000 h at 1 mA cm−2/1 mAh cm−2 and exhibits the lowest voltage hysteresis of only 8.0 mV that we know so far. Even at 5 mA cm−2/5 mAh cm−2 and 10 mA cm−2/10 mAh cm−2, the Zn3Hg anode also exhibits excellent cycling stability and low voltage hysteresis. Moreover, zinc ion capacitors composed of Zn3Hg anode and active carbon cathode still possess a specific capacity of 61 mAh/g after 5000 cycles at 1 A/g. The Zn3Hg anode enriches the varieties of zinc alloy anodes and provides a new development path for constructing stable and dendrite-free zinc metal anodes.",Chemical Engineering Journal
Ce(NO3)4: A dual-functional electrolyte additive for room-temperature sodium-sulfur batteries,"© 2022 Elsevier B.V.Room-temperature sodium-sulfur batteries face enormous challenges in the coulombic efficiency, capacity retention, and rate performance, which are seriously related to the solid electrolyte interface film, the shuttle effect of polysulfide, and the sodium-sulfur reaction kinetics. Adjusting the electrolyte composition by additives can significantly improve the battery performance and is attracting tremendous attention. However, the reported additives mainly focus on one of the two electrodes. It is still a considerable challenge to balance both aspects. This work proposes a novel dual-functional additive, Ce(NO3)4, and studies its comprehensive influence on the battery performance by X-ray diffraction (XRD), Fourier transforms infrared spectroscopy (FTIR), X-ray photoelectron spectroscopy (XPS), scanning electron microscope (SEM), energy-dispersive X-ray spectroscopy (EDS), and electrochemical techniques. The results show that Ce(NO3)4 generates NaCeO2 and NaNO3 to deposit on the Na surface. This inert deposition layer inhibits the side reactions between Na and polysulfides and optimizes the Na dissolution/deposition process, thereby improving the cycle stability of the battery. In addition, Ce4+ has a strong adsorption effect on capturing and evenly depositing polysulfides on the S cathode to inhibit the shuttle effect. In short, the Ce(NO3)4 additive plays a dual function of protecting the Na anode and optimizing the S cathode reaction.",Chemical Engineering Journal
Integrating a three-dimensional Cu2MoS4 electrode and solid-state polymer electrolyte for sodium-ion batteries,"© 2022 Elsevier B.V.The improvement of solid-state batteries (SSBs) in terms of safety performance and energy density has an unusual significance for it to apply to power batteries, and the interface matching of solid-state electrolytes and adapted electrode materials has become the key. Due to poor electrode-electrolyte interface contact in SSBs which could result in low ionic conductivity, we designed a 3D integrated electrode constructed from a Cu2MoS4 electrode grown in situ on the surface of copper foam with a polymer-in-salt solid electrolyte based on PVDF-HFP. The ion clusters formed by NaPF6 near the PVDF-HFP network structure can effectively shorten the Na+ transport path, and then adding 1-(4-cyanophenyl)-guanidine can also provide more ion transport routes by forming coordination bonds. The polymer electrolyte exhibited excellent ionic conductivity (1.67×10−5 S cm−1 at room temperature) and electrochemical stability (5.6 V vs Na|Na+). At the same time, it showed excellent stability during the cycle performance test of the symmetrical batteries, compared with the liquid electrolytes, the polymer-in-salt solid electrolytes were not short circuit under the same test conditions, indicating that the polymer-in-salt solid electrolytes can effectively inhibit the growth of Na dendrites. This 3D integrated electrode exhibited excellent interface-contact compatibility, mechanical stability, and electrochemical performance closed to that of liquid electrolytes and even outperformed liquid electrolytes at a high rate cycle.",Chemical Engineering Journal
Accelerating ion transport via in-situ formation of built-in electric field for fast charging sodium-ion batteries,"© 2022 Elsevier B.V.Batteries with high storage capacity, durable cycle lifetime and fast charging are extremely rare but meaningful. Herein, the three-dimensional core–shell structure with tin dioxide coated barium titanate (BTO) and the outermost layer covered with phosphorus doped carbon (BTO@SnO2@P-C) is designed as an anode for sodium-ion batteries (SIBs), which shows remarkable cycle tolerance and high-rate sodium storage capacity. It exhibits rapid kinetics at 10 A·g−1 with a powerful life of 10,000 cycles, just 1 min to charge 99%. Such advanced electrochemical performance is primarily attributed to the built-in electric field (BIEF) generated by the in-situ dynamic polarization of BTO from the battery's inherent electric field. Additionally, ensuring the piezoelectric potential through the core–shell structure intensifies the BIEF. The BIEF effectively accelerates sodium ions transport and greatly improves tin dioxide anode reaction kinetics and sodium storage capacity, which is of constructive significance for realizing SIBs with high energy density and fast charging capability.",Chemical Engineering Journal
Ultralong cycle life and high rate sodium-ion batteries enabled by surface-dominated storage of 3D hollow carbon spheres,"© 2022Carbon materials are considered as prospective candidates for Na-ion batteries (SIBs) anodes, which have attracted significant attention. It is critical to develop a novel carbon anode with high specific capacity and excellent coulombic efficiency for practical application of SIBs. Herein, N/S-codoped hollow carbon spheres with rich carbon nanotubes is developed to work as sodium ion batteries anode. Owing to the unique structure, the material exhibits excellent performance and cycling stability at ultrahigh rate. In addition, the capacity maintains at 130 mA h g-1 under a current density of 10 A g-1 after 5600 cycles. The mechanisms of surface-dominated storage are elaborated by electrochemical test, scanning transmission electron microscopy, X-ray photoelectron spectroscopy, Raman analysis, ex situ X-ray diffraction. Furthermore, we quantitatively calculate the relationship between the extra specific capacity and the introduced defect, which can give the inspiration of improving the performance of sodium ion batteries. These results benefit the development of novel excellent sodium storage materials.",Journal of Alloys and Compounds
Advanced energy storage performance based on a hairly hydrangea-like Co3-xMnxO4 with high absorption capacity,"© 2022 Elsevier B.V.Structural design and regulation of absorption capacity play important roles for improving energy storage performance of bimetallic oxides in supercapacitors (SCs). Herein, three-dimensional Co3-xMnxO4 (0 < x < 3) with different Co/Mn molar ratios are synthesized by hydrothermal method. Scanning electron microscopy (SEM) demonstrates the changes of the morphology of Co3-xMnxO4 (0 < x < 3) with different Co/Mn molar ratios, in which the Co3-xMnxO4 (x = 1.09) exhibits a hairly hydrangea-like morphology and thus provides a reduced contact resistance and an effective ion transition ability proved by the electrochemical measurements. Meanwhile, by theoretical calculations we prove that the addition of Mn adequately improves the absorption capacity of OH−on Co3-xMnxO4 and thereby boosts the reaction activity. Therefore, when the Co3-xMnxO4 (x = 1.09) is used as a SCs electrode, it performs a high specific capacitance of 326 F g−1 at a current density of 1 A g−1. Moreover, an assembled asymmetric supercapacitor (Co3-xMnxO4(x = 1.09)@NF//AC@NF) demonstrates enhanced performances, such as an energy density of 17.77 Wh Kg−1 at a power density of 400 W Kg−1, an outstanding cycling stability with 83.3% retention over 10,000 cycles at a current density of 2 A g−1 and so on. Related studies indicate the potential applications of Co3-xMnxO4 in the future smart micro/nano energy storage devices.",Journal of Alloys and Compounds
Obtaining Water from Air Using Porous Metal–Organic Frameworks (MOFs),"© 2022, The Author(s), under exclusive licence to Springer Nature Switzerland AG.Water collection from moisture in air, i.e., atmospheric water harvesting, is an urgent future need for society. It can be used for water production everywhere and anytime as an alternative water source in remote areas. However, water harvesting and collection usually relies on desalination, fog, and dewing harvesting, which are energy intensive. In this respect, metal–organic frameworks (MOFs) have broad applicability for water harvesting in water-scarce areas; therefore, the current discussion focuses on this approach. Furthermore, recent progress on MOFs for moisture harvesters is critically discussed. In addition, the design, operation, and water harvesting mechanisms of MOFs are studied. Finally, we discuss critical points for future research for the design of new MOFs as moisture harvesters for use in practical applications. Graphical Abstract: MOF adsorbents offer excellent operating capacity in various temperature and pressure ranges. Rational water harvesters can thus be developed by adjusting structural properties such as the porosity, functionalities, and metal centers, thereby enabling new devices to produce water even in remote areas. [Figure not available: see fulltext.].",Topics in Current Chemistry
Recent progress in the design of advanced MXene/metal oxides-hybrid materials for energy storage devices,"© 2022 Elsevier B.V.The family of two-dimensional (2D) transition metal carbides, nitrides, and carbonitride, also called MXenes, have emerged as an attractive platform for constructing functional materials with enhanced properties for various energy applications. Transition metal oxides (TMOs) nanostructures supported on MXene nanosheets based on van der Waals interactions are facile, highly efficient, and low-cost, with self-assemble properties that can easily control their packing density. The resulting TMOs/MXene nanocomposites perfectly integrate the advantages of both components. MXene nanosheets can serve as conductive substrates to grow TMOs nanostructures which can facilitate fast electron and ion transport to prevent aggregation of TMOs nanostructures in energy applications. In turn, the TMOs nanostructures act as spacers to isolate the MXene nanosheets and prevent their re-stacking during assembly, enriching interfacial contacts and preserving the active sites. In this review, the recent advances of MXene/TMOs-based nanocomposites with enhanced performance for energy storage devices, such as supercapacitors (SCs), metal-ion hybrid capacitors (MIHCs), and various kinds of rechargeable batteries (RBs), are summarized and highlighted. We briefly discuss the synthesis methods, properties of MXenes, and the structural engineering of MXenes by introducing functionalized TMOs to achieve high-performance energy storage devices, such as in SCs, MIHCs, and RBs. Special attention is also given to MXene/TMOs nanocomposites-based SCs, HCs, metal-ion batteries, and metal-air/sulfur batteries. Finally, the crucial future outlook and perspective for developing MXene/TMOs nanocomposites for energy storage applications are also outlined.",Energy Storage Materials
Charge self-regulation in 1T'''-MoS2 structure with rich S vacancies for enhanced hydrogen evolution activity,"© 2022, The Author(s).Active electronic states in transition metal dichalcogenides are able to prompt hydrogen evolution by improving hydrogen absorption. However, the development of thermodynamically stable hexagonal 2H-MoS2 as hydrogen evolution catalyst is likely to be shadowed by its limited active electronic state. Herein, the charge self-regulation effect mediated by tuning Mo−Mo bonds and S vacancies is revealed in metastable trigonal MoS2 (1T'''-MoS2) structure, which is favarable for the generation of active electronic states to boost the hydrogen evolution reaction activity. The optimal 1T'''-MoS2 sample exhibits a low overpotential of 158 mV at 10 mA cm−2 and a Tafel slope of 74.5 mV dec−1 in acidic conditions, which are far exceeding the 2H-MoS2 counterpart (369 mV and 137 mV dec−1). Theoretical modeling indicates that the boosted performance is attributed to the formation of massive active electronic states induced by the charge self-regulation effect of Mo−Mo bonds in defective 1T'''-MoS2 with rich S vacancies.",Nature Communications
"Coupling modification of Fermi level, band flattening and lattice defects to approach outstanding thermoelectric performance of ZnO films via tuning In and Ga incorporation","© 2022 Acta Materialia Inc.Band structure modification is found one of the state-of-the-art strategies to control electrical, thermal transport properties, and optimize performance of thermoelectric (TE) materials. Despite being a high-temperature n-type TE material, low-dimensional ZnO structures, specifically thin films normally possess a poor performance due to instability, low electrical, and high thermal conductivities. Herein, it is found that the trade-offs between TE parameters of ZnO films can be simultaneously abated by co-doping In and Ga. The dual incorporation of In and Ga enhances crystallinity, thermal stability, and TE properties up to 573 K. Tuning In and Ga contents not only optimizes carrier concentration associating with Fermi level modification, but also engineers lattice defects contributing to scattering transport mechanisms. Furthermore, the In3+ compensation at substitutional sites, specifically at high temperature, significantly increases density-of-state effective mass due to conduction band flattening. As a result, the coupling modification of Fermi level, band flattening, and lattice defects leads to maintaining electrical conductivity at a medium degree, increasing Seebeck coefficient, and decreasing thermal conductivity, respectively. The TE dimensionless figure of merit (ZT) and power factor (PF) of the films deposited from the In0.01Ga0.04Zn99.95O compound significantly boost to 0.2 and 745.2 µW/mK2 at 573 K, respectively. These values are 1328 and 536% higher than pristine ZnO film; 400 and 258% greater than Ga single-doped ZnO film, respectively. It proposes that our ZnO-based thin films approach the high ZT region (ZT ≥ 0.2) of advanced nanostructured ZnO-based bulks.",Acta Materialia
Recent Advances in the Unconventional Design of Electrochemical Energy Storage and Conversion Devices,"© 2022, The Author(s).As the world works to move away from traditional energy sources, effective efficient energy storage devices have become a key factor for success. The emergence of unconventional electrochemical energy storage devices, including hybrid batteries, hybrid redox flow cells and bacterial batteries, is part of the solution. These alternative electrochemical cell configurations provide materials and operating condition flexibility while offering high-energy conversion efficiency and modularity of design-to-design devices. The power of these diverse devices ranges from a few milliwatts to several megawatts. Manufacturing durable electronic and point-of-care devices is possible due to the development of all-solid-state batteries with efficient electrodes for long cycling and high energy density. New batteries made of earth-abundant metal ions are approaching the capacity of lithium-ion batteries. Costs are being reduced with the advent of flow batteries with engineered redox molecules for high energy density and membrane-free power generating electrochemical cells, which utilize liquid dynamics and interfaces (solid, liquid, and gaseous) for electrolyte separation. These batteries support electrode regeneration strategies for chemical and bio-batteries reducing battery energy costs. Other batteries have different benefits, e.g., carbon-neutral Li-CO2 batteries consume CO2 and generate power, offering dual-purpose energy storage and carbon sequestration. This work considers the recent technological advances of energy storage devices. Their transition from conventional to unconventional battery designs is examined to identify operational flexibilities, overall energy storage/conversion efficiency and application compatibility. Finally, a list of facilities for large-scale deployment of major electrochemical energy storage routes is provided. Graphical abstract: [Figure not available: see fulltext.]",Electrochemical Energy Reviews
Elastic Buffering Layer on CuS Enabling High-Rate and Long-Life Sodium-Ion Storage,"© 2022, The Author(s).The latest view suggests the inactive core, surface pulverization, and polysulfide shuttling effect of metal sulfides are responsible for their low capacity and poor cycling performance in sodium-ion batteries (SIBs). Whereas overcoming the above problems based on conventional nanoengineering is not efficient enough. In this work, erythrocyte-like CuS microspheres with an elastic buffering layer of ultrathin polyaniline (PANI) were synthesized through one-step self-assembly growth, followed by in situ polymerization of aniline. When CuS@PANI is used as anode electrode in SIBs, it delivers high capacity, ultrahigh rate capability (500 mAh g−1 at 0.1 A g−1, and 214.5 mAh g−1 at 40 A g−1), and superior cycling life of over 7500 cycles at 20 A g−1. A series of in/ex situ characterization techniques were applied to investigate the structural evolution and sodium-ion storage mechanism. The PANI swollen with electrolyte can stabilize solid electrolyte interface layer, benefit the ion transport/charge transfer at the PANI/electrolyte interface, and restrain the size growth of Cu particles in confined space. Moreover, finite element analyses and density functional simulations confirm that the PANI film effectively buffers the volume expansion, suppresses the surface pulverization, and traps the polysulfide.[Figure not available: see fulltext.]",Nano-Micro Letters
