Repository: brl1999/the-tool-of-predicting-effective-SA-catalysts-for-RT-Na-S-batteries-based-on-NLP-model

<<<<<<< HEAD

# “Preferable single-atom catalysts enabled by natural language processing for room temperature Na-S batteries” Code Supplement 

This is the official code supplement of *Preferable single-atom catalysts enabled by natural language processing for room temperature Na-S batteries*.

The repository includes data from the abstracts of the papers used in this experiment, and code related to modeling and data analysis.



`abs_data/` contains relevant papers crawled from Elsevier.

`24ver_aug_emb_training.ipynb` is used to train our augmented embeddings.

`24ver_aug_emb_comparison_new.ipynb` helps to visualize experiments results.

---

**Setup**

File: abs_data/ALL ( single  AND  atoms  AND  lithium-sulfur  AND  batteries ) _2.csv (part 1 of 38)
Modulation of the electronic and magnetic properties of pyridinic N-doped graphene with Ni/Cr,"© 2023 World Scientific Publishing Europe Ltd.We have explored the interaction of Ni/Cr with pyridinic N-doped graphene and its influence on the electronic and magnetic characteristics of graphene using a density functional theory (DFT) approach. A 5 × 5 graphene supercell with a single vacancy is modeled. Initially, the concentration of nitrogen atoms is varied in the pyridinic configuration of graphene. The structures, thus obtained, are decorated with Ni/Cr atoms. For configurations without transition metals (TMs), the calculated electronic band structures show a downward shift in Fermi level that decreases as nitrogen concentration increases. Furthermore, it is found that these structures manifest metallic behavior along with some flat bands near the Fermi level. With the addition of Ni/Cr atoms, the movement of the Fermi level toward the conduction band is noticed. The opening of the bandgap at the K-point also varies slightly with the concentration of N atoms and/or the presence of TM atoms. The structures P1N-Ni and P2N-Ni transmute into semiconductors. A significant increase in the magnetic moment is found with the adsorption of the Ni/Cr atom. The analysis of spin-polarized partial density of states proves that higher magnetic moments following TM absorption are mainly on account of the Ni/Cr-3d orbitals and their hybridization with C-2p orbitals. These findings suggest that functionalizing TMs on pyridinic N (Nitrogen)-doped graphene can drastically alter their electronic and magnetic properties.",International Journal of Computational Materials Science and Engineering
"Cobalt/nitrogen co-carved carbon nanorod for efficient Fenton-like reaction: Degradation efficacy, reaction mechanism and singlet oxygen generation","© 2022The Fenton-like process shows promising potential to generate reactive oxygen species for the remediation of increasingly environmental pollutants. However, the slow development of high-activity catalysts with strong stability and low leaching of metal ions has greatly inhibited scale-up application of this technology. Here, cobalt (Co)/nitrogen (N) atom co-curved carbon nanorod (CoNC) containing highly uniform CoNx active sites is developed as a Fenton-like catalyst for the effective catalytic oxidation of various organics via peroxymonosulfate (PMS) activation with high stability. As confirmed by the experimental results, singlet oxygen (1O2) is the dominant active species for the degradation of the organics, with a proportion of 100%. Furthermore, density functional theory calculations indicate that CoN2C2 is the most effective ligand structure with more negative adsorption energy for PMS and the shortest length Co–O bond, while the most reasonable generation pathway for 1O2 was CoN2C2–PMS → CoN2C2–OH* → 2O* → 1O2. Further studies demonstrate that the electron can be transferred from the highest occupied molecular orbitals of the organics to the lowest unoccupied molecular orbitals of the PMS via CoN2C2 action. In addition, the CoNC presents strong resistance to inorganic ions and natural organic matter in the Fenton-like catalysis process. The presence of CoN2C2 active centre can significantly shorten the migration distance of the 1O2 generated from PMS activation, which further enhances the Fenton-like catalytic activity in terms of mineralising various organic contaminants with high efficiency over a wide pH range.",Journal of Materials Science and Technology
Iodine-doped single-atom cobalt catalysts with boosted antioxidant enzyme-like activity for colitis therapy,"© 2022 Elsevier B.V.Doping with heteroatoms was performed as an effective strategy for modulating the electronic structure of single metal atom and further enhancing the catalytic activity of single-atom catalysts (SACs). Single-atom cobalt catalysts anchored on nitrogen-doped carbon (CoCN) have achieved considerable attention in biosensors and anti-inflammation therapy. How to further improve the antioxidant activity of CoCN for satisfying their biomedical applications is a hot topic. Here, we synthesized a series of halogen-doped CoCN, obtained CoCNF, CoCNCl, CoCNBr and CoCNI. We found the catalase (CAT), superoxide dismutase (SOD) and glutathione peroxidase (GPx) -like catalytic activities of CoCNCl, CoCNBr and CoCNI significantly increased than that of CoCN. Especially, CoCNI exhibited the highest antioxidant capacity. Finally, we used CoCNI as the remarkable reactive oxygen species (ROS) eliminating material in protecting cellular against oxidase stress in vitro and colitis therapy in vivo. Our work opens a new insight to design SACs with high catalytic activities by halogen doping for ROS-relative disease therapy.",Chemical Engineering Journal
Unraveling the hierarchical porous structure in natural pollen-derived Fe-containing carbon to address the shuttle effect and dead sulfur problems in lithium-sulfur batteries,"© 2022 Elsevier B.V.Mesoporous carbon–metal composites with the merits of strong adsorption ability over soluble lithium polysulfides (LiPSs), excellent sulfur dispersion, high conductivity, low cost, and rapid catalytic conversion rate to suppress the shuttle effect are promising in lithium-sulfur batteries. However, their application is usually limited by structural collapse and fast fading because of the poorly dispersed metal-based compounds in the mesoporous carbon host during high-temperature synthesis. Herein, a 3D rape pollen-derived carbon (RPDC) containing Fe-based compounds as the sulfur host is prepared through the solid-state reaction of simultaneous carbonization between natural rape pollen and ferrous oxalate. Characterizations confirm that Fe-RPDC composites have stronger physiochemical adsorption and catalytic ability than pure RPDC, Fe-doped commercial activated carbon, and pure Fe3O4. Then, soluble LiPSs are adsorbed, fixed on the surface of the Fe-RPDC composites and catalyzed by Fe-based compounds to reduce the “dead sulfur”. Finally, a mature natural structure-derived hollow carbon-iron compound system is developed. The lithium-sulfur battery assembled using Fe-RPDC as host showed excellent long-term stability and a high electron transport rate. The Fe-RPDC@S composite with 69.6 wt% sulfur content exhibits the highest initial discharge capacity of 955.7 mA h g−1 at a rate of 1 C and can be maintained at 556.3 mA h g−1 even after 150 cycles. The decay rate is only 0.03 % per cycle, and the average Coulomb efficiency is approximately 98 %. Hence, the reasonable design of Fe-RPDC composites is of great significance for promoting the transformation of polysulfide intermediates and chemically anchoring soluble LiPSs to restrain “dead sulfur” and can be used to realize low-cost, green and large-scale production.",Chemical Engineering Journal
Sulfur-induced electron redistribution of single molybdenum atoms promotes nitrogen electroreduction to ammonia,"© 2022 Elsevier B.V.Electrochemical nitrogen reduction reaction (NRR) is considered a sustainable approach that endows NH3 production from N2 and H2O under ambient conditions. Due to the sluggish adsorption/activation of N2 and the strong competition with the hydrogen evolution reaction, advanced NRR electrocatalysts with both high activity and selectivity are required. Herein, we demonstrate a local modulation strategy that simultaneously promotes NRR selectivity and activity on molybdenum-based single atom catalysts (SACs) by sulfur-induced electronic redistribution, delivering a NH3 yield rate of 46.6 μg·h−1·mgcat−1 and a Faradaic efficiency of 28.9% at a potential of − 0.2 V vs. RHE in 0.1 M HCl under ambient conditions. This study provides a promising strategy for synergizing the selectivity and activity of electrocatalysts toward multistep NRR. Moreover, such an atomic-level engineering strategy should be applicable to other SACs in general and may have a major impact on their use in electrocatalytic applications.",Applied Catalysis B: Environmental
Synergistic coupling of Ni3ZnC0.7 decorated with homogeneous multimetal CoNiCuFe nitrogen-codoped carbon matrix as high-entropy catalysts for efficient overall water splitting,"© 2022Due to unique electrical properties and high catalytic efficiency, transition metal nitrogen-codoped carbide (TM–N–C) has attracted tremendous interest as a multifunctional electrocatalyst for water splitting. Unlike traditional single-source modification, herein a novel pomegranate-like high-entropy (HE) electrocatalyst of Ni3ZnC0.7 decorated with homogeneous multimetal (Fe, Co, Cu, and Ni) nitrogen-codoped carbon matrix (Ni3ZnC0.7@CoNiCuFe–NC) is reported. It can be implemented by the simple thermal annealing method of multimetal codoped zeolitic imidazolate framework (ZIF). Benefiting from the synergistic effects of plentiful TM–N–C species, template effect of ZIF and distinct nanoporous structure, HE electrocatalyst Ni3ZnC0.7@CoNiCuFe–NC exhibits outstanding electrocatalytic performance. When applied in strong alkaline electrolyte (1.0 M KOH), the overpotentials of Ni3ZnC0.7@CoNiCuFe–NC present as low as 202 and 97 mV for oxygen evolution reaction (OER) and hydrogen evolution reaction (HER) at 10 mA cm−2 current density. Surprisingly as a bifunctional electrode, it can achieve the low cell voltage of 1.53 V at 10 mA cm−2 current density for overall water splitting, which is comparable to conventional IrO2||Pt/C electrode and superior to the recently reported analogous bifunctional catalysts. Thus, the work proposes the direction for the rational design of homogeneous distribution of TM–N–C material for water splitting in the green hydrogen energy industry.",Journal of Materials Science and Technology
"Synergistic engineering of cobalt selenide and biomass-derived S, N, P co-doped hierarchical porous carbon for modulation of stable Li-S batteries","© 2022Hierarchical porous carbon co-doped with heterogeneous atoms has attracted much attention thanks to sizable internal void space accommodating electrolyte, high-density microporous structure physically confining polysulfides (LPS), and heterogeneous atoms serving as active sites to capture LPS. However, solely relying on carbon material defects to capture LPS proves ineffective. Hence, metal compounds must be introduced to chemisorb LPS. Herein, cobalt ions are in-situ grown on the polydopamine layer coated on the surface of biomass-derived S, N, P co-doped hierarchical porous carbon (SNP-PC). Then a layer of nitrogen-doped porous carbon (MPC) dotted with CoSe nanoparticles is acquired by selenizing. Thus, a strong-polar/weak-polar composite material of SNP-PC studded with CoSe nanoparticles is obtained (SNP-PC@MPC@CoSe). Button cells assembled with SNP-PC@MPC@CoSe-modified separator enable superb long-cycle stability and satisfactory rate performance. An excellent rate capacity of 796 mAh g−1 at a high current rate of 4 C with an ultra-low capacity fading of 0.06% over 700 cycles can be acquired. More impressively, even in a harsh test condition of 5.65 mg cm−2 sulfur loading and 4 μL mg−1 ratio of electrolyte to active materials, the battery can still display a specific capacity of 980 mAh g−1 (area capacity of ∼5.54 mAh cm−2) at 0.1 C. This work provides a promising route toward high-performance Li-S batteries.",Journal of Materials Science and Technology
Deep eutectic solvent induced ultrathin Co4N/N-doped carbon nanosheets self-supporting electrode for boosting hydrogen evolution integrated with biomass electrooxidation,"© 2022 Elsevier B.V.Metal nitrides are considered promising catalysts for the hydrogen evolution reaction integrated with electrooxidation reaction of biomass due to their metal-like properties. However, the synthesis of metal nitrides involves multi-step reactions and requires continuous reactions under a large amount of NH3 atmosphere. Herein, we exploit deep eutectic solvent (DES) to induce in-situ synthesize N-doped carbon (NC) composite Co4N ultrathin nanosheets self-supporting electrode on carbon cloth (Co4N/NC@CC) without additional input NH3 atmosphere. XAFS spectra showed that the strong interaction between Co4N and NC accelerated the electron transport at the interface, and the ultrathin nanostructure of Co4N/NC is beneficial to increasing the catalytic active sites, thereby effectively improving the catalytic performance of Co4N/NC@CC. During the HER process, Co4N/NC@CC only needs 62, 98, and 60 mV overpotentials to reach a current density of 10 mA/cm2 in alkaline, neutral, and acidic electrolytes. When Co4N/NC@CC is used to produce 2,5-furandicarboxylic acid (FDCA) and hydrogen fuel synchronously in alkaline electrolytes, only a low voltage of 1.38 V is required at 10 mA/cm2, and the conversion rate of 5-hydroxymethylfurfural (HMF) is close to 100 % and the selectivity of FDCA is 98.6 %.",Applied Surface Science
A metal-organic framework derived approach to fabricate in-situ carbon encapsulated Bi/Bi2O3 heterostructures as high-performance anodes for potassium ion batteries,"© 2022 Elsevier Inc.Bismuth-based materials are regarded as promising anode materials for potassium ion batteries (PIBs) due to their high theoretical capacity and low working potential. However, the large volume expansion and sluggish kinetics during cycling are major limitations to their practical application. Herein, a unique Bi/Bi2O3-C heterostructure was designed through a simple Bi-metal–organic framework (MOF) modulation-pyrolysis process. X-ray photoelectron spectroscopy, transmission electron microscopy, and X-ray diffraction revealed that the Bi and Bi2O3 can form hetero-particles, which were uniformly embedded in a plate-like carbon skeleton, constructing a Bi/Bi2O3-C heterostructure. The carbon skeleton and the formation of numerous hetero-interfaces between Bi, Bi2O3, and carbon can effectively promote the interfacial charge transfer, shorten the K+ diffusion pathway, and alleviate the volume expansion of Bi/Bi2O3 during potassiation. Consequently, the Bi/Bi2O3-C heterostructure exhibited a high reversible capacity of 426.0 mAh g−1 at 50 mA g−1, excellent cycle performance of 251.8 mAh g−1 after 350 cycles with a capacity retention of 76.6 %, and superior rate capability of 82.7 mAh g−1 at 1 A g−1, demonstrating its promising potential for the application of PIBs anode.",Journal of Colloid and Interface Science
NiMn-based metal-organic framework with optimized eg orbital occupancy as efficient bifunctional electrocatalyst for lithium-oxygen batteries,"© 2022 Elsevier B.V.Rational design and synthesis of highly efficient bifunctional oxygen electrocatalysts is significant for rechargeable lithium-oxygen batteries (LOBs). In this work, a bimetal coupling strategy has been adopted to fabricate Ni/Mn bimetal-organic framework (Ni/Mn-MOF). The LOBs equipped with NiMn0.05-MOF electrocatalyst exhibit excellent performances with large specific capacity of 28,464 mAh/g and extraordinary stability of 524 cycles at 100 mA g−1. Combining with the experimental results and density functional theory (DFT) calculation, it is found that the doped Mn cations enable triggering the redistribution of 3d electron in Ni sites, adjusting eg orbital occupancy of Ni and strengthening the hybridization between Ni −3d and O −2p orbits due to the intense electron coupling between Ni and Mn ions, which greatly optimizes the inherent absorption capability of NiMn0.05-MOF for LiO2 intermediate and thus decreases the energy barriers of oxygen redox reactions.",Chemical Engineering Journal
"Covalent organic frameworks for photocatalysis: Synthesis, structural features, fundamentals and performance","© 2022 Elsevier B.V.Covalent organic frameworks (COFs) are a new class of crystalline porous materials obtained from covalently attached organic building units. By virtue of the unique characteristics such as periodic and well-defined structures, low-density, high surface area, excellent stability as well as desired semiconductor-like behavior, COFs have gained tremendous attention for functional applications in many fields, especially in photocatalysis. In this review, we summarize the different methods for the synthesis of COFs, such as solvothermal synthesis, microwave synthesis, ionothermal synthesis, room temperature solution synthesis, mechanochemical synthesis and interfacial synthesis firstly. Then, the structural features of COFs including diversity, tailorability, stability and porosity are provided. Afterwards, the fundamentals and advantages of COFs for photocatalysis are briefly introduced. Following this, the photocatalytic applications of COF-based materials toward H2 production, CO2 reduction, organic transformation and pollution degradation are discussed. Meanwhile, a series of strategies are highlighted to improve photocatalytic performance for the understanding of the structure-property relationship in this part. Finally, the remaining challenges and prospects on further development of efficient COF-based photocatalysts are indicated.",Coordination Chemistry Reviews
Metal-organic framework-based catalysts for lithium-sulfur batteries,"© 2022 Elsevier B.V.Lithium-sulfur batteries (LSBs) have been regarded as one of the most promising successors to lithium-ion batteries owing to their high energy density, low cost and environmental friendliness. However, their practical applications are seriously hindered by the poor overall performance arising from the sluggish sulfur redox kinetics and polysulfide shuttle effect. Over the last few years, introducing catalysts in the cathodic part to accelerate the polysulfide conversion and fundamentally inhibit the shuttle effect has become extensively studied research topics. Various catalytic materials have been employed to boost the whole performance of LSBs. Among them, metal–organic frameworks (MOFs) as a new family of porous coordination polymers have aroused enormous research interest because of their tunable structure, diverse compositions and functional versatility. Herein, recent progress of MOF-based catalysts toward facilitating polysulfide conversion for LSBs is systematically reviewed for the first time. First, the involved redox mechanism and catalysis in LSBs are briefly summarized. Then, pristine MOF, MOF composites and MOF derivatives as catalysts for improving the electrochemical performance are discussed. Ultimately, a short conclusion and the prospect of MOFs-based catalysts for LSBs are presented.",Coordination Chemistry Reviews
Unveiling the synergistic catalysis essence of trimetallic Fe-Co-Ni phosphides for lithium–sulfur chemistry,"© 2022 Elsevier B.V.Lithium–sulfur batteries (LSBs) have emerged as prospective candidates for energy storage systems due to their high energy density and low cost of sulfur. However, the fast capacity degradation stemming from the fatal lithium polysulfide (LiPS) shuttle and sluggish redox reaction kinetic acts as the bottleneck for the real implementation of LSBs. Herein, we propose a well-designed nanosphere functionalized with trimetallic Fe-Co-Ni phosphides (FCNP) to host sulfur and promote the sulfur redox reactions. The well-dispersed trimetallic phosphides can not only enhance polarity and electron conductivity but also supply sufficient conversion sites and short sulfur evolution pathway. Therefore, the elaborated trimetallic phosphides on carbon nanosphere effectively inhibits LiPSs escaping from the cathode to anode. Further, the systematic electrochemical measurements and synchrotron X-ray three-dimensional nano-computed tomography (X-ray 3D nano-CT) results provide clear evidence that FCNP as a bidirectional electrocatalyst smoothly accelerates the generation and decomposition of Li2S. Accordingly, the S/FCNP cathode exhibits a remarkable discharge capacity of 1172.3 mA h g−1 at 0.2C in coin cell, 1164.0 mA h g−1 at 0.1C in pouch cell and the favorable cycling performance.",Chemical Engineering Journal
Ultrafast microwave-induced synthesis of lithiophilic oxides modified 3D porous mesh skeleton for high-stability Li-metal anode,"© 2022The wide application of Li metal anodes is hindered by the inhomogeneous growth of Li dendrites. Herein, we propose an ultrafast microwave-induced synthesis method for a lithiophilic 3D porous mesh skeleton converted by commercial brass mesh. Due to the lithiophilic oxides (FeO and CuO) granular layer and 3D porous structure, this novel skeleton can be used as a current collector to achieve a high-stability of Li metal anode. A dendrite-free deposition morphology Li metal anode is obtained with noticeable cycling stability up to 1000 h (2500 cycles) at 5 mA cm−2 current density with 1 mA h cm−2 capacity. This skeleton is used to assemble the full-cell with the commercial LiCoO2 (LCO) cathode. A stable full-cell is obtained with 87.2 % capacity retention after 500 cycles at 0.5C. The microwave-induced synthesis method in this work can prepare 3D lithiophilic skeleton in a brief period, which provides guidance for the design of Li metal anode.",Chemical Engineering Journal
Valence engineering at the interface of MoS2/Mo2C heterostructure for bionic nitrogen reduction,"© 2022 Elsevier B.V.The natural nitrogenase is still the most efficient catalyst on earth to reduce the ambient N2 into ammonia. The central part of the molecular machine is powered by a metallic core, usually a molybdenum atom, whose coordination valence state remains an enigma for us to unveil and mimic. Unlike the flexible bio-enzyme, inorganic heterogeneous catalysts are usually rigid in the coordination structure, making their valence states invariable, except some localized defects. In this study, we successfully synthesized a two-dimensional MoS2/Mo2C electrocatalyst, which contains a heterostructured interface with efficient charge and magnetism separation, exhibiting a gradual and broad valence state transition from Mo4+ to Mo2+. Density functional theory (DFT) calculations reveal that Mo3+ sites at the interface have a strong N2 adsorption energy of − 0.75 eV with the side-on configuration, and an activated hydrogenation of *NH2 species. This bionic electrocatalyst displays a splendid performance in nitrogen reduction reaction with a Faradic efficiency of 42 % at −0.1 V vs RHE.",Chemical Engineering Journal
Status and prospects of electrocatalysts for lithium-sulfur battery under lean electrolyte and high sulfur loading conditions,"© 2022 Elsevier B.V.The high theoretical energy density (2600 Wh kg−1) and high theoretical specific capacity (1675 mAh/g) have led to the emergence of lithium-sulfur battery (LSB), which makes it one of the most potential energy storage systems to achieve commercialization in place of lithium-ion battery. Unfortunately, the slow kinetics and the shuttle effect of polysulfides in LSB severely hamper its rate performances and operating life. The cycling performances and sulfur utilization of LSB have been improved by most sulfur host materials as electrocatalysts under excess electrolyte. However, considering the practical application of LSB, lean electrolyte and high sulfur loading conditions are necessary. In this review, research progress of electrocatalysts in LSB under lean electrolyte and high sulfur loading conditions are introduced. Electrocatalysts are mainly divided into nonmetallic catalysts and metal-based catalysts. Nonmetallic catalysts include nonmetallic compounds, graphene, carbon nanotubes and heteroatom-doped carbon materials. Metal-based catalysts are composed of cobalt-based catalysts, molybdenum-based catalysts, iron-based catalysts and multi-metal-based heterostructures. The improvement battery performances and the related catalytic mechanism of electrocatalysts are comprehensively discussed. Finally, the challenges and prospects on exploring further to achieve commercial applications of LSB are presented.",Chemical Engineering Journal
MOF-derived single-atom catalysts: The next frontier in advanced oxidation for water treatment,"© 2022 Elsevier B.V.Over the last decade, single-atom catalysts (SACs) have emerged as a new frontier in the field of advanced oxidation processes (AOPs), since they allow combining the advantages of homogeneous and heterogeneous catalysts, eventually maximizing the atomic efficiency. Metal-organic frameworks (MOFs), periodic porous structures formed through self-assembly of transition metal cations and organic ligands, are regarded as an ideal precursor for the synthesis of SACs. In this review, the synthetic strategies and characterization methods for MOF-derived SACs are described, with special focus on experimental techniques and theoretical simulations employed to verify the existence of single atoms and metal-binding sites. In addition, applications of these catalysts in water treatment by AOPs and electrochemical AOPs based on the activation of persulfate and H2O2 are discussed, paying attention to reaction mechanisms investigated via DFT calculations. Finally, perspectives and research challenges for future development of MOF-derived SACs as catalysts in AOPs are commented.",Chemical Engineering Journal
Selective catalysis of single V atoms and VN1-x nanodots enables fast polysulfides conversion in lithium–sulfur batteries,"© 2022The application of lithium–sulfur (Li–S) batteries are mainly hindered by the shuttle effect of soluble polysulfides and the sluggish kinetics of sulfur redox reaction. Hence, a bidirectional catalyst, in which single vanadium (V) atoms with V-N4 coordination and vanadium nitride nanodots with abundant nitrogen vacancies (VN1-x) are decorated on nitrogen-doped carbon nanosheets (VN1-x@V-NC), was designed to modify the separators for Li–S batteries. Theoretical calculations and experiments show that V-N4 and VN1-x sites display catalytic selectivity for the formation and decomposition of Li2S, respectively. Additionally, nitrogen-deficient VN1-x displays a strong affinity toward soluble polysulfides through V-S and Li-N bonds, and polysulfides are preferentially adsorbed near the nitrogen vacancies. Specially, the strong adsorption ability facilitates the subsequent conversion reaction at the dual-site. Consequently, a Li–S battery with VN1-x@V-NC modified separator based on pure S cathode displays a stable long-term cycling performance over 500 cycles at 2C. Furthermore, the electrochemical performance of pouch cell with 4 mg cm−2 S loading demonstrates the potential of the VN1-x @V-NC modified separator for practical application.",Chemical Engineering Journal
Application of transition metal boride nanosheet as sulfur host in high loading Li-S batteries,"© 2022 Elsevier B.V.Two-dimensional (2D) metal boride material (MBene) has aroused concern recently. However, the research and application exploration for MBene materials with more exposure sites are seriously restricted due to lack of suitable preparation methods. Herein, a kind of composites of monolayer MBene nanosheets and carbon nanotube (mono-MBene/CNT) is prepared through ice template method for the first time and applicated as a novel cathode host in high-loading lithium-sulfur (Li-S) batteries. Benefiting from multifunctional advantages of mono-MBene/CNT cathode including anchoring lithium polysulfides (LiPS), multiple functional sites and fast lithium-ion transport, the cells with S@mono-MBene/CNT cathode exhibit superior long-term cycling performance over 1000 cycles. Most notably, even if the sulfur loading is up to 15.28 mg cm−2, the cells with S@mono-MBene/CNT cathode deliver an initial area capacity of 12.73 mAh cm−2 and the capacity can also maintain at 11.07 mAh cm−2 after 120 cycles (86.96 % capacity retention) with current density of 21.80 mA cm−2, which is approximately 3 times higher than the capacity of commercial lithium-ion batteries. This work not only provides a guiding role in preparing monolayer MBene material, but also exhibits the application prospect for MBene material in the fields of energy storage.",Chemical Engineering Journal
High-efficient and recoverable Mo72V30@Fe3O4/C catalyst for oxidation of hydroxyfurfural,"© 2022 Elsevier LtdIt is a great challenge to develop recyclable polyoxometalate (POM) based catalysts with high efficiency and selectivity in oxidation of 5-hydroxymethylfurfural (HMF). In this paper, MIL-88A(Fe) derived Fe3O4/C is designed as an efficient carrier to entrap Keplerate-type POM and form Mo72V30@Fe3O4/C composite catalyst. Due to the confined and synergistic effect of Fe3O4/C framework, as compared to other reported catalysts, Mo72V30@Fe3O4/C exhibits the highest catalytic activity and selectivity in aerobic oxidation of HMF with a 99.4 % conversion and a 100 % selectivity to 2,5-diformylfuran (DFF). The Mo72V30@Fe3O4/C catalyst still shows a high activity even after ten cycles. A possible synergistic catalytic mechanism is proposed that Mo72V30@Fe3O4/C oxidizes HMF to DFF through a proton coupled electron transfer (PCET) process indicating the polymetallic center in Mo72V30@Fe3O4/C synergistically promotes this reaction. This work not only provides a giant POM based catalyst in biomass conversion, but also highlights a polymetallic active center concept for the design of biomass oxidation catalyst.",Fuel
Work function mediated interface charge kinetics for boosting photocatalytic water sterilization,"© 2022 Elsevier B.V.Photocatalytic sterilization is an eco-friendly strategy to utilize solar energy for treating water contaminated with resistant bacteria. Here, we propose interface engineering to induce an internal electric field (IEF) in leaf-like Ti3C2Tx/TiO2 based on the work function (Φ) theory, which enhances photocatalytic sterilization performance by steering interface charge kinetics. Density functional theory (DFT) calculations and in situ irradiation X-ray photoelectron spectroscopy (ISI-XPS) results show that photogenerated charge carriers can be directionally separated by the IEF. The efficient charge kinetics benefits the reactive oxygen species (ROS) generation and hence a superior broad-spectrum sterilization performance. We employ the intrinsic physical characteristics of MXene to steer interface charge kinetics for photocatalysis, which exhibits great potential in water disinfection.",Journal of Hazardous Materials
Alleviating the self-discharge and enhancing the polysulphides conversion kinetics with LaCO3OH nanocrystals decorated hierarchical porous carbon,"© 2022 Elsevier B.V.Lithium-sulfur (Li-S) batteries have been recognized as one of the most promising energy storage devices due to their ultrahigh energy density of 2600 Wh kg−1. However, their practical implementation is greatly impeded by the sluggish sulfur conversion kinetics, detrimental “shuttle effect” and severe self-discharge. In this work, LaCO3OH nanocrystals decorated nitrogen-doped carbon nanosheet arrays (MNCS-La) are fabricated via an etching-embedding method, which is further applied as an advanced sulfur reservoir for Li-S batteries. The hierarchical porous architecture of carbon nanosheet arrays provides a huge pore volume, which not only buffers the volume fluctuation of active materials during the discharge–charge process, but also facilitates the electrolyte infiltration and ion diffusion. More importantly, the monodispersed LaCO3OH nanocrystals inhibit the shuttle effect and self-discharge by forming a strong La-S bond with lithium polysulfides (LiPSs) and simultaneously enhance the electrochemical conversion kinetics. Attributed to these synergistic features, the sulfur electrodes based on MNCS-La achieve enhanced electrochemical performance, such as an initial discharge capacity of 1230 mAh/g at 0.2 C and a low capacity attenuation of 0.048% per cycle after 1000 cycles at 1 C. This work provides a feasible structural design of host for the applications of Li-S batteries and calls more attention to lanthanide metals-based composite materials.",Chemical Engineering Journal
Recent progress of hollow structure platform in assisting oxygen evolution reaction,"© 2022 Elsevier B.V.Hydrogen production by water electrolysis has received extensive attention, mainly due to the fact that the process does not emit carbon dioxide and other pollutants. Whereas, the kinetic process of the anodic oxygen evolution reaction (OER) is very sluggish due to the four-electron proton coupling mechanism, which seriously affects the hydrogen production efficiency. The development and use of high-performance oxygen evolution electrocatalysts is an important way to improve the kinetics of OER processes. As an electrocatalyst platform, the hollow structure exhibits unique advantages in assisting the OER process. This review summarizes and discusses the advantages and disadvantages and improvement strategies of hollow structures, construction strategies, types of hollow structures and synthetic methods as well as unique advantages in facilitating the OER process. We focus on the role of hollow materials with different compositions and morphologies in promoting the OER reaction. In addition, this review also discusses the problems and challenges of hollow structure fabrics, and discusses the corresponding solution strategies and future development directions.",Chemical Engineering Journal
Directed self-assembled pathways of 3D rose-shaped PtNi@CeO2 electrocatalyst for enhanced hydrogen evolution reaction,"© 2022 Elsevier B.V.The development of high electrocatalytic activity and low-cost Pt-containing catalyst is highly feasible for hydrogen evolution reactions under alkaline conditions. In this study, a series of three-dimensional (3D) rose-shaped cerium (IV) oxide (CeO2)-supported Pt and Ni alloy nanocomposite catalysts were prepared by a direct solvothermal method (PtxNiy @CeO2), and the catalytic activity of the prepared catalysts in hydrogen evolution reactions was studied. The experimental results show that the rose-shaped CeO2 as a carrier can provide abundant oxygen vacancies, and when combined with Pt and Ni, it will trigger the rearrangement of metal electrons. At the same time, this special structure can provide a larger specific surface area and expose more active sites. Bimetallic catalysts have higher hydrogen evolution reaction (HER) activity than monometallic catalysts due to the interaction between metals. In the composite catalyst with a molar ratio of Pt to Ni of 1:1 (Pt1Ni1 @CeO2), electrons are transferred from Ni to Pt. At this time, the catalyst exhibits the most excellent HER catalytic performance. Exhibits low HER overpotential (59 mV) and Tafel slope (56.50 mV dec−1) at a current density of 10 mA cm−2. In addition, the composite catalyst exhibits distinguished long-term electrochemical stability within 15 h. This work provides new possibilities for the effective combination of rare earth oxides and Pt-based materials as high-efficiency HER electrocatalysts under alkaline conditions.",Journal of Alloys and Compounds
Application of Ag-based materials in high-performance lithium metal anode: A review,"© 2022Li metal is a promising candidate for battery anodes due to its high theoretical specific capacity (3860 mAh g−1) and low electrochemical potential (−3.04 V). Nevertheless, the challenges for Li metal include uncontrolled dendrites growth, unstable solid electrolyte interface, and infinite volume expansion during Li plating and stripping, which limit the further development of lithium metal anodes (LMAs). Introducing Ag-based materials in LMAs is regarded as one of the most effective solutions to solve the above-mentioned problems, which have received considerable attention because of their superior characteristics, such as high electrical conductivity, outstanding lithiophilicity, and excellent mechanical stability. Herein, we review the recent progress on the application of Ag-based materials in LMAs. Furthermore, the theoretical mechanism of Ag-based materials and their advantages in LMAs are emphasized. In addition, the relationship between their fabrication strategies, micro/nanostructures, and electrochemical performances is systematically discussed. Finally, the challenges and opportunities for the future research and application of Ag-based materials in lithium metal batteries are proposed based on the available academic knowledge.",Journal of Materials Science and Technology
Tunable and ultraefficient microwave absorptivity in SnO2/Sn/rGO composites via enhanced polarization effect,"© 2022 Elsevier B.V.Absorbing materials featuring effective frequency modulation are expected to meet the requirements for practical application, but remain a significant challenge. To this end, a high efficiency and absorption-range electromagnetic wave absorber was hereby proposed, and a series of rGO-based composites and the realization of effective frequency modulation in 8–14 GHz (<−10 dB) were successfully obtained by controlling the interface components (SnO2/Sn). This ascribes to the adjustable relaxation polarization, which plays a decisive role in microwave loss and the frequency modulation mechanisms. Besides the ideal regulation range of relaxation polarization for dielectric loss materials was confirmed (0.09–3.1) by conforming to the optimal impedance matching principle. In addition, the Sn/rGO and paraffin composite absorbers with reflection loss values of − 39.5 dB at 3 mm were obtained in X-band (5 wt%). The enhanced polarization loss and microwave absorptivity can be explained in terms of the intrinsic carrier concentration and the carrier migration. Overall, the hereby proposed strategy and theoretical analysis do provide a new perspective for designing absorbing devices in practical application.",Journal of Alloys and Compounds
Magnetron sputtering engineering of typha-like carbon nanofiber interlayer integrating brush filter and chemical adsorption for Li–S batteries,"© 2022 Elsevier LtdEnhancing the adsorption and catalytic conversion of polysulfides is critical in improving the cycling stability of lithium–sulfur (Li–S) batteries. Herein, an ultralight typha-like carbon nanofiber (CNF) based interlayer (MoS2/Al2O3@CNF) is constructed by scalable electrospinning and eco-friendly magnetron sputtering, to act as a “police constable” between the cathode and separator. The co-sputtering of MoS2 and Al2O3 endows the interlayer with both chemical adsorption and catalytic conversion active sites. Besides, the typha-like nanofibrous interlayer serves as both membrane and brush filters, leading to more efficient polysulfide blocking. The structural superiority of this interlayer compared to the CNF membrane results in a 693.8% higher specific surface area of 254 m2 g−1. In addition to these benefits, the unique structure allows for a 6.9-fold increase in exposure of active sites. The cell with such an interlayer delivers stable long-term cycling performance with an ultralow capacity decay rate of 0.035% per cycle over 1000 cycles at 0.5C. The long-term cycling performance can be attribute to the structural stability of the typha-like nanofibrous membrane, as evidenced by the postmortem SEM images. This work provides a valuable strategy for designing functional interlayers toward the long-term cycling stable Li–S batteries.",Carbon
