Repository: brl1999/the-tool-of-predicting-effective-SA-catalysts-for-RT-Na-S-batteries-based-on-NLP-model

<<<<<<< HEAD

# “Preferable single-atom catalysts enabled by natural language processing for room temperature Na-S batteries” Code Supplement 

This is the official code supplement of *Preferable single-atom catalysts enabled by natural language processing for room temperature Na-S batteries*.

The repository includes data from the abstracts of the papers used in this experiment, and code related to modeling and data analysis.



`abs_data/` contains relevant papers crawled from Elsevier.

`24ver_aug_emb_training.ipynb` is used to train our augmented embeddings.

`24ver_aug_emb_comparison_new.ipynb` helps to visualize experiments results.

---

**Setup**

File: abs_data/TITLE-ABS-KEY (  lithium-sulfur AND electrocatalysts) AND ( DOCTYPE ( ar ) )_1.csv (part 1 of 13)
Unveiling the synergistic catalysis essence of trimetallic Fe-Co-Ni phosphides for lithium–sulfur chemistry,"© 2022 Elsevier B.V.Lithium–sulfur batteries (LSBs) have emerged as prospective candidates for energy storage systems due to their high energy density and low cost of sulfur. However, the fast capacity degradation stemming from the fatal lithium polysulfide (LiPS) shuttle and sluggish redox reaction kinetic acts as the bottleneck for the real implementation of LSBs. Herein, we propose a well-designed nanosphere functionalized with trimetallic Fe-Co-Ni phosphides (FCNP) to host sulfur and promote the sulfur redox reactions. The well-dispersed trimetallic phosphides can not only enhance polarity and electron conductivity but also supply sufficient conversion sites and short sulfur evolution pathway. Therefore, the elaborated trimetallic phosphides on carbon nanosphere effectively inhibits LiPSs escaping from the cathode to anode. Further, the systematic electrochemical measurements and synchrotron X-ray three-dimensional nano-computed tomography (X-ray 3D nano-CT) results provide clear evidence that FCNP as a bidirectional electrocatalyst smoothly accelerates the generation and decomposition of Li2S. Accordingly, the S/FCNP cathode exhibits a remarkable discharge capacity of 1172.3 mA h g−1 at 0.2C in coin cell, 1164.0 mA h g−1 at 0.1C in pouch cell and the favorable cycling performance.",Chemical Engineering Journal,10.1016/j.cej.2022.139638
N doped FeP nanospheres decorated carbon matrix as an efficient electrocatalyst for durable lithium-sulfur batteries,"© 2022Rational design and synthesis of multifunctional electrocatalysts with high electrochemical activity and low cost are significantly important for new-generation lithium-sulfur (Li-S) batteries. Herein, N-doped FeP nanospheres decorated N doped carbon matrix is successfully synthesized by facile one-pot pyrolysis and in-situ phosphorization technique to mitigate the conversion kinetics and suppress the shuttle effect. The large specific surface area with mesopores can incorporate up to 81.5% sulfur, with the conductive carbon and nitrogen co-matrix providing Li+/e- passage and fastening the redox kinetics. The remarkable adsorption properties and the electrocatalytic activity through physical confinement and chemical immobilization is thoroughly verified. Consequently, the FeP/C[sbnd]N@S deliver a high reversible capacity of 1183 mAh g−1 at 0.1 C compared to Co/P/C[sbnd]N@S (961 mAh g−1); whereas, at 1 C, a negligible decay rate of 0.04% is observed for 1000 cycles, possessing outstanding cycling stability and rate capability. Hence, the cost-effective in-situ phosphorization strategy to synthesize FeP/C[sbnd]N@S as an efficient nanoreactor is constructive to be applied in Li-S batteries.",Journal of Colloid and Interface Science,10.1016/j.jcis.2022.09.126
Flower-like spherical Ni-benzimidazole derived Ni-NiO-C complexed with carbon nanotubes as electrocatalysts for lithium-sulfur battery,"© 2022 Elsevier B.V.In this work, we design and fabricate a novel Ni-NiO-C@CNT composite with synergetic features combining a new metal organic framework-Ni-Benzimidazole (Ni-PhIm) derived Ni-NiO-C and high conductive carbon nanotube (CNT). The Ni-NiO-C was synthesized by carbonizing Ni-PhIm, which used benzimidazole as the organic ligand. The carbon skeleton of Ni-NiO-C provides numerous active sites for adsorbing and chemical anchoring for polysulfides. Meanwhile, the uniformly dispersed Ni and NiO in Ni-NiO-C ensure the integrity of the internal redox process. In addition, the interconnected CNT networks offer good conductivity throughout the entire structure, contributing to fast electron transfer. Hence, the Ni-NiO-C@CNT@S electrode exhibits a remarkable initial specific capacity of 1468 mAh g−1 at 0.2 C, and maintains 904.4 mAh g−1 even at a high discharge rate of 2 C. Moreover, Ni-NiO-C@CNT@S presents outstanding cycle stability with capacity retention of 76.20% and a decay rate of 0.05% per cycle after 500 cycles at 2 C. This work provides a new avenue and an excellent example to design and fabricate cathode material of LSB with outstanding ion/charge transmissive capability to enhance electrochemical performance.",Journal of Alloys and Compounds,10.1016/j.jallcom.2022.167402
Emerging catalytic materials for practical lithium-sulfur batteries,"© 2022 Science Press and Dalian Institute of Chemical Physics, Chinese Academy of SciencesHigh-energy lithium-sulfur batteries (LSBs) have experienced relentless development over the past decade with discernible improvements in electrochemical performance. However, a scrutinization of the cell operation conditions reveals a huge gap between the demands for practical batteries and those in the literature. Low sulfur loading, a high electrolyte/sulfur (E/S) ratio and excess anodes for lab-scale LSBs significantly offset their high-energy merit. To approach practical LSBs, high loading and lean electrolyte parameters are needed, which involve budding challenges of slow charge transfer, polysulfide precipitation and severe shuttle effects. To track these obstacles, the exploration of electrocatalysts to immobilize polysulfides and accelerate Li-S redox kinetics has been widely reported. Herein, this review aims to survey state-of-the-art catalytic materials for practical LSBs with emphasis on elucidating the correlation among catalyst design strategies, material structures and electrochemical performance. We also statistically evaluate the state-of-the-art catalyst-modified LSBs to identify the remaining discrepancy between the current advancements and the real-world requirements. In closing, we put forward our proposal for a catalytic material study to help realize practical LSBs.",Journal of Energy Chemistry,10.1016/j.jechem.2022.08.027
Multi-function hollow nanorod as an efficient sulfur host accelerates sulfur redox reactions for high-performance Li-S batteries,"© 2022 Elsevier Inc.The “shuttle effect” of lithium polysulfides (LiPSs) leads to loss of active materials and the deterioration of cycle stability, which seriously restricts the practical progress of lithium-sulfur (Li-S) batteries. The diffusion of soluble discharge intermediate is the root cause of the above problems. Herein, we synthesized a porous organic framework material (HUT-8) based on triazine network, the polar groups above the hollow structure can not only adsorb LiPSs through electron donating effect, but also anchored cobalt (II) ions provide a large number of binding sites for the in-situ growth of CoS2. This ensured maximized exposure of catalytic centre and improve their interactions with sulfur redox species under the confinement of mesopores, which can catalytically accelerate capture/diffusion of LiPSs and precipitation/decomposition of Li2S. Based on the synergistic effect of the composite materials, the CoS2-HUT-8/S cathode maintained a capacity of 583 mAh g−1 after 500 cycles at 1 C, and a minimum capacity fading rate of 0.046% per cycle. A freestanding CoS2-HUT-8/S cathode with sulfur loading of 5.2 mg cm−2 delivered a high areal capacity of 4.01 mAh cm−2 under a lean electrolyte, which would provide great potential for the practical progress of Li-S batteries.",Journal of Colloid and Interface Science,10.1016/j.jcis.2022.09.015
Mesoporous hierarchical NiCoSe2-NiO composite self-supported on carbon nanoarrays as synergistic electrocatalyst for flexible lithium-sulfur batteries,"© 2022 Elsevier Inc.Lithium-sulfur batteries (LSBs) have enormous application potential in the flexible energy storage field due to their large theoretical specific capacities and high energy densities. However, lithium-sulfur batteries face a notorious shuttle effect problem. To address this challenge, this work reports a three-dimensional (3D) structure of binary transition metal selenides (B-TMSe) hierarchical composites (CC/NiCoSe2-NiO) on carbon cloth as a self-supporting sulfur host for flexible LSBs. According to the density functional theory (DFT) calculations, NiCoSe2can exert a synergetic effect of high affinity with Lithium polysulfides (LiPSs) and electrocatalytic activity to lower the adsorption energy barrier and accelerate the sluggish reaction kinetics of polysulfides. Consequently, the CC/NiCoSe2-NiO-based electrodes realize a large specific capacity of approximately 1363 mAh/g at a current density of 0.1C, excellent rate performance (454.66 mAh/g at 5C) and a reversible specific capacity of 978.9 mAh/g at 1C, along with impressive cycling stability with an attenuation rate of 0.038% per cycle for 1000 cycles. They also achieve a large reversible cycle capacity of 919.43 mAh/g at 0.2C even at a high sulfur loading (3.5 mg/cm2). With a lean electrolyte (E/S ratio 10 µL/mg) and a high sulfur loading of 2.65 mg/cm2, a large capacity of 934.1 mAh/g is retained after 150 cycles at 0.5C. The assembled pouch cells from S@CC/NiCoSe2-NiO electrodes show a high initial discharge capacity of 1039.5 mAh/g at 1C at a sulfur loading of 2.65 mg/cm2 and maintain strong stability under high twisting and buckling.",Journal of Colloid and Interface Science,10.1016/j.jcis.2022.07.106
Nickel-cobalt Cyclo-tetraphosphate decorated hollow carbon nanocages as effective polysulfide promoters for stable Lithium-Sulfur batteries,"© 2022 Elsevier B.V.Lithium-sulfur batteries (LSBs) are promising next-generation energy storage systems. The construction of high-efficiency electrocatalysts to overcome the barriers of sluggish lithium polysulfides (LiPSs) conversion and shuttle effect is urgent. Herein, nickel–cobalt cyclo-tetraphosphate (NiCoP4O12) nanoparticles embedded in hollow carbon polyhedrons are elaborately prepared and used as excellent polysulfide promoters in LSBs. The well-controlled core–shell structure physically blocks and strongly captures LiPSs, thereby boosting LiPSs conversion kinetics over the large exposed NiCoP4O12 active sites. Meanwhile, the carbon matrix build a conductive network that enables high-speed electron and ion transport, thus forming a rapid and robust “capture-diffusion-transformation” network. As a result, the assembled S@NiCoP4O12 cathode delivers an excellent rate capacity (518.7 mAh g−1 at 5 C), impressive stability (a small capacity decay of 0.0396 % per cycle over 1500 cycles at 1 C), and favorable durability of thick sulfur cathodes under lean electrolyte condition (with 4.13 mg cm−2 sulfur loading and 5.0 µL mg−1 electrolyte) over 120 cycles.",Chemical Engineering Journal,10.1016/j.cej.2022.138677
Polar Co9S8 anchored on Pyrrole-Modified graphene with in situ growth of CNTs as multifunctional Self-Supporting medium for efficient Lithium-Sulfur batteries,"© 2022 Elsevier B.V.Lithium-sulfur batteries (LSBs) have stimulated burgeoning interest in both the academic and industrial communities due to their ultrahigh energy density and high cost-effectiveness. However, the real-world application of LSBs has long been plagued by the shuttling effect and sluggish conversion kinetics of soluble lithium polysulfides (LiPSn). Herein, we have designed and synthesized creative metallic and polar Co9S8 nanoparticles with in situ growth of CNTs anchored on pyrrole-modified graphene (Co9S8/CNTs-Gr) via a facile pyrolysis method, which further demonstrates superior electrochemical performance for the fixation of sulfur and effective activation of LiPSn redox conversion. The in situ growth of CNTs and introduction of pyrrole-modified graphene are beneficial for electron migration, thus significantly boost the rate performance of LSBs. Concurrently, the Co9S8 electrocatalyst shows high catalytic activity to reinforce the polysulfide conversion. Benefiting from this exquisite nanoarchitecture design, LSBs with a S@Co9S8/CNTs-Gr cathode exhibit outstanding performance, delivering a high reversible specific capacity of 950 mA h g−1 at 1C with a decay rate of only 0.01 % per cycle. Moreover, the S@Co9S8/CNTs-Gr electrode still achieves good cycling stability with a high sulfur loading of 7.2 mg cm−2, and the specific area capacity reaches as high as ∼ 6 mA h cm−2. This work provides a delicate design to construct Co9S8-based media for high-performance LSBs and can also promote one's understanding of the advantages of the process of adsorption and redox conversion of LiPSn.",Chemical Engineering Journal,10.1016/j.cej.2022.138370
Modulating the d-p orbital coupling of manganese chalcogenides for efficient polysulfides conversion in lithium–sulfur batteries,"© 2022 Elsevier B.V.The commercialization of lithium-sulfur battery (LSB) is seriously limited by the shuttling effect and sluggish reaction kinetics. Metal chalcogenides have been widely used as catalysts to enhance electrochemical performance, but the modulation essence of these non-metal anions is unclear. Herein, cubic manganese chalcogenides (MnO, MnS, MnSe) with fixed cation (Mn) and various anions (O, S, Se) are synthesized, and the anion effect on the performance of LSBs is systematically investigated. Based on the complementary experimental characterization and advanced theoretical calculations, it is clear that the interfacial redox reaction dynamics are governed by the catalytic activity of manganese chalcogenides, while the catalytic activity is modulated by the gap between the d-band of cation and p-band of anion (Δd-p). Among these manganese chalcogenides, Se has the largest atom radius and lowest electronegativity, which makes the p-band center of Se move to the Fermi level, thus increasing the electron's energy to react. Consequently, the LSBs based on MnSe catalyst exhibit the best rate (613.5 mAh g−1 at 4C) and cyclic performance (847.5 mAh g−1 after 250 cycles at 0.2C). This comparative study may encourage more effort and provide a new paradigm for developing highly effective catalysts for high-performance LSBs.",Journal of Power Sources,10.1016/j.jpowsour.2022.232244
A hierarchically porous TiN/N-C electrocatalyst with high interface utilization for lithium-sulfur batteries,"© 2022 Elsevier B.V.Lithium-Sulfur Batteries (LiSBs) are prevented to apply in practice by the irreversible loss from the cathode and difficult conversation kinetics of lithium polysulfides (LiPSs). An ideal S host material should possess high conductivity and sufficiently dispersed catalytic active sites to precisely restore the dissolved LiPSs to the surface of the S host material. In traditional catalyst design, porous carbonaceous materials are often selected as carriers for the nano-catalytic activity sites. However, non-polar pure carbon interfaces, where without nano-catalytic activity sites covered, have a very weak affinity to LiPSs. Here, we use ammonia as a nitrogen source to anneal the reduced aerogel (graphene oxide (rGO) supported nano-TiO2) at high temperatures. The N element is atomically doped into the lattice of the carbon matrix, and the nano-TiO2 is converted to nano-TiN. A hierarchically porous and high conductivity TiN/N-C is prepared, in which the nano-TiN is well dispersed on the surface of N-doped rGO as an active center for catalyzing LiPSs conversion. The doped-N elements significantly increase the proportion of the polar surface. The S@TiN/N-C composite cathode delivered an excellent long-life cycling performance, and the reversible discharge specific capacity faded from 1224 ± 16 to 675 ± 31 mAh g−1 after 930 cycles. More importantly, after 150 cycles with a high S loading, a reversible areal capacity of 4.1 mAh cm−2 can be achieved.",Applied Surface Science,10.1016/j.apsusc.2022.154682
Multifunctional transitional metal-based phosphide nanoparticles towards improved polysulfide confinement and redox kinetics for highly stable lithium-sulfur batteries,"© 2022The shuttle effect and the sluggish redox kinetics of lithium polysulfides (LiPSs) are the major issues impeding the practical applications of lithium-sulfur batteries (LSBs). Herein, a highly-efficient Ni2P electrocatalyst supported on N, P co-doped graphene (Ni2P@NPG) is developed via a simple “recrystallization-self-assembly” method to address the above issues. The ultrafine Ni2P nanoparticles ensure abundant adsorption-diffusion-conversion interfaces for accelerating LiPSs transformation and Li2S deposition, which extremely decreases the accumulation of LiPSs in the electrolyte and therefore prevents the migration of LiPSs. Their superior catalytic performance is demonstrated by reduced Gibbs free energy changes of rate-limiting step based on the systematic theoretical calculations and the reduced shuttle effect is tested by the three-dimensional reconstructions of Raman depth profiles. Benefiting from these synergistic effects, the LSBs with Ni2P@NPG modified separators present a superior cycling performance with an average capacity decay rate of 0.048 % per cycle at 1C around the 400 cycles and a high-rate capacity of 731 mAh/g at 2C. Even with a high-sulfur loading of 3.53 mg cm−2, the cell can still contain a reversible capacity of 809 mAh/g at 0.2C with a remarkable columbic efficiency of 98.4 %.",Chemical Engineering Journal,10.1016/j.cej.2022.138310
Well-defined metal-N4 sites coordinated defective carbon as efficient electrocatalysts for high performance lithium–sulfur batteries,"© 2022 Elsevier LtdThe practical application of lithium–sulfur batteries has been limited by the detrimental shuttling behavior and sluggish conversion kinetics of lithium polysulfides (LiPSs), especially under high sulfur loading and lean electrolyte dosage. Although experimental and theoretical studies show that introducing defect and Fe–N4 site in carbon materials is the desirable strategy to expedite LiPSs conversion, the synergetic effect between them for sulfur redox chemistry is hardly explored. Herein, derived from a well-define Fe–N4 macrocyclic pristine iron phthalocyanine molecules (FePc) coordinated on the defective carbon nanosheets (FePc-DC), the marriage and synergetic effect between defective carbon and FePc molecules can induce remarkable Fe center electron delocalization and regulate the local electron redistribution between FePc-DC interfaces, thus brings improved LiPSs adsorption ability and conversion reaction rate. Meanwhile, the robust two-dimensional flake texture with large surface area and abundant porosity ensures robust physical confinement and fast electron/ion transfer. Attributed to such unique features, the lithium–sulfur batteries with FePc-DC cathode delivers good electrochemical performance with high areal capacity of 5.53 mAh/cm2 under high sulfur mass loading of 4.9 mg/cm2 and low electrolyte/sulfur ratio of 6.5 μL/mg, demonstrating great potential in advanced Li–S batteries.",Materials Today Energy,10.1016/j.mtener.2022.101151
Tandem Co–O dual sites on halloysite with promoted reaction kinetics for sulfur reduction,"© 2022 Science Press and Dalian Institute of Chemical Physics, Chinese Academy of SciencesFacilitating sulfur reduction reaction (SRR) is a promising pathway to tackle the polysulfide shuttle effect and enhance the electrochemical performance of lithium-sulfur (Li-S) batteries. Catalysts with a solo active site can reduce a reaction barrier of a certain transition-intermediate, but the linear scaling relationship between multi-intermediates still obstructs overall SRR. Herein, we construct tandem Co–O dual sites with accelerating SRR kinetics by loading highly dispersed cobalt sulfide clusters on halloysite. This catalyst features Co with upshifted d-orbital and O with downshifted p-orbital, which cooperatively adsorb long-chain polysulfide and dissociate an S–S bond, thus achieving both optimal adsorption–desorption strength and reduced conversion energy barrier of multi-intermediates in SRR. The Li-S coin batteries using the electrocatalyst endows a high specific capacity of 1224.3 mAh g−1 at 0.2 C after 200 cycles, and enhances cycling stability with a low-capacity decay rate of 0.03% per cycle at 1 C after 1000 cycles. Moreover, the strategy of the tandem Co–O dual sites is further verified in a practical Li-S pouch battery that realizes 1014.1 mAh g−1 for 100 cycles, which opens up a novel avenue for designing electrocatalysts to accelerate multi-step reactions.",Journal of Energy Chemistry,10.1016/j.jechem.2022.09.011
In situ induced cation-vacancies in metal sulfides as dynamic electrocatalyst accelerating polysulfides conversion for Li-S battery,"© 2022 Science Press and Dalian Institute of Chemical Physics, Chinese Academy of SciencesCation vacancy engineering is considered to be one of the effective methods to solve the issues of shuttling and sluggish redox kinetics of LiPSs owing to the intrinsic tunability of electronic structure. However, cation vacancies are few studied in the Li-S realm due to their complex and rigid preparation methods. In this work, one-step pyrolysis is reported to in situ introduce Fe-vacancies into iron sulfide (Fe0.96S) as a sulfur host. For this host structure, Fe0.96S is first employed as an adsorbent and catalyst in Li-S system. During the carbonization process, a tight contact structure of Fe0.96S crystal and carbon network (Fe0.96S@C) is in situ constructed, and the carbon layer as a conductor provides smooth electrons transfer pathways for redox reactions. Meanwhile, due to the introduction of Fe-vacancies in FeS crystal, the adsorption capability and catalytic effect for LiPSs have been substantially enhanced. Moreover, the presence of Fe0.96S crystal favors the mobility of electron and diffusion of Li+, which is revealed by the experiments and theoretical calculations. Through synergy respective advantages effect of Fe0.96S and carbon, the Fe0.96S@C-S cathode delivers high-rate capability at 5.0 C and stable long-life performance. Even under a high sulfur loading of 3.5 mg/cm2, the durable cyclic stability is still exhibited with the capacity retention of 93% over 400 cycles at 1.0 C, and the coulombic efficiency is ≥98%. Noting that this strategy greatly simplifies the synthetic process of currently known cation-vacancy materials and furnishes a universal mentality for designing both divinable and astonishing new cation-vacancy materials.",Journal of Energy Chemistry,10.1016/j.jechem.2022.08.015
High-Index Faceted Nanocrystals as Highly Efficient Bifunctional Electrocatalysts for High-Performance Lithium–Sulfur Batteries,"© 2021, The Author(s).Precisely regulating of the surface structure of crystalline materials to improve their catalytic activity for lithium polysulfides is urgently needed for high-performance lithium–sulfur (Li–S) batteries. Herein, high-index faceted iron oxide (Fe2O3) nanocrystals anchored on reduced graphene oxide are developed as highly efficient bifunctional electrocatalysts, effectively improving the electrochemical performance of Li–S batteries. The theoretical and experimental results all indicate that high-index Fe2O3 crystal facets with abundant unsaturated coordinated Fe sites not only have strong adsorption capacity to anchor polysulfides but also have high catalytic activity to facilitate the redox transformation of polysulfides and reduce the decomposition energy barrier of Li2S. The Li–S batteries with these bifunctional electrocatalysts exhibit high initial capacity of 1521 mAh g−1 at 0.1 C and excellent cycling performance with a low capacity fading of 0.025% per cycle during 1600 cycles at 2 C. Even with a high sulfur loading of 9.41 mg cm−2, a remarkable areal capacity of 7.61 mAh cm−2 was maintained after 85 cycles. This work provides a new strategy to improve the catalytic activity of nanocrystals through the crystal facet engineering, deepening the comprehending of facet-dependent activity of catalysts in Li–S chemistry, affording a novel perspective for the design of advanced sulfur electrodes.[Figure not available: see fulltext.]",Nano-Micro Letters,10.1007/s40820-021-00769-2
Enhanced catalytic conversion of polysulfides using high-percentage 1T-phase metallic WS2 nanosheets for Li–S batteries,"© 2022 Institute of Process Engineering, Chinese Academy of SciencesHigh-energy-density lithium-sulfur batteries has attracted substantial attention as competitive candidates for large-scale energy storage technologies. Still, the adverse “shuttle effect” and sluggish sulfur conversion reaction kinetics immensely obstruct their commercial viability. Herein, a two-dimensional metallic 1T phase WS2 (1T-WS2) nanosheets modified functional separator is developed to improve the electrochemical performance. Meanwhile, the semiconducting bulk-WS2 crystals, and 2H phase WS2 (2H-WS2) nanosheets with more basal-plane S-vacancy defects are also prepared to probe the contributions of the crystal structure (phase), S-vacancy defects, and edges to the Li–S batteries performance experimentally and theoretically. In merits of the synergistic effect of high ion and electron conductivity, enhanced binding ability to lithium polysulfides (LiPSs), and sufficient electrocatalytic active sites, the 1T-WS2 shows highly efficient electrocatalysis of LiPSs conversion and further improves Li–S battery performance. As expected, thus-fabricated cells with 1T-WS2 nanosheets present superior cycle stability that maintain capacity decline of 0.039% per cycle after 1000 cycles at 1.0 C. The strategy presented here offers a viable approach to reveal the critical factors for LiPSs catalytic conversion, which is beneficial to developing advanced Li–S batteries with enhanced properties.",Green Energy and Environment,10.1016/j.gee.2021.03.001
Advanced separator containing metallic cobalt-molybdenum carbide@ 3D porous carbon for lithium-sulfur batteries,"© 2022 Elsevier B.V.Lithium-sulfur (Li-S) batteries have many good prospects for electrochemical energy storage, but they still face some important challenges, such as lithium polysulfide shuttles, which leads to irreversible loss of active materials. In this work, for the first time, metallic cobalt-molybdenum carbide wrapped within 3D porous carbon, served as a functional layer (MoCo@CHS3) on the separator of high-performance Li-S batteries. The MoCo@CHS3 obtained through the sol-gel method composite renders superior cycling performance and structural stability. Electrochemical performance confirms that the 3D porous framework with large specific surface area and pore volume can reuse the sulfur, improve conductivity, and effectively suppress the shuttling problem on account of the polysulfide capture capability. Additionally, the MoCo@CHS3 electrocatalyst provides multiple adsorption sites to capture polysulfides and promote redox reactions of polysulfides, which limit the shuttle of polysulfides. Consequently, the Li-S battery with MoCo@CHS3-PP coated separator shows an excellent capacity of 1026.7 mAh g−1 at 1 C (sulfur load, 1.9–2.2 mg cm−2), and excellent cycle stability (after 600 cycles, the capacity decay rate was only 0.066%). A high discharge specific capacity of 1022.4 mAh g−1 at 0.2 C is obtained after activation and it remains at 780.7 mAh g−1 after 200 cycles when the sulfur load is 5.0 mg cm−2. The separators modified by MoCo@CHS3 have excellent application prospects in Li-S batteries.",Journal of Alloys and Compounds,10.1016/j.jallcom.2022.166445
"Efficient polysulfide conversion by Fe-N/C active sites anchored in N, P- doped carbon for high-performance lithium-sulfur batteries","© 2022Lithium-Sulfur batteries have become one of the most promising energy storage systems due to their ultra-high energy density, environmental friendliness, and low cost. However, the sluggish redox kinetics of lithium polysulfide (LPS) and its shuttling effects have impeded the practical applications of Li-S batteries. Single-atom catalysts (SACs) with atomically dispersed metal-based sites have been applied as a promising candidate for electrocatalysts for Li-S batteries. Herein, we design and demonstrate a single atom Fe-N/C catalyst impregnated with N, P–doped carbon (FeN6–NPC), N, P–doped carbon material (NPC), as well as Fe2P nanoparticles anchored with N, P–doped carbon (Fe2P–NPC). In-depth XANES and FT-EXAFS analyses were used to characterize the precise architecture of SACs containing Fe-N/C active sites. The electrochemical results of SACs with Fe-N/C active site configuration reveal the highest catalytic lithium polysulfide conversion compared to the NPC and nanoparticle anchored samples. In addition, the SACs enable FeN6–NPC/S electrode to deliver a high discharge capacity of 1115 mAh g−1 at 0.1 C and maintain 570 mAh g−1 after 200 cycles with excellent Columbic efficiency (>99%). This work successfully develops organic-based strategies for SACs that suppress lithium polysulfide formation, improve cyclic stability, and increase Coulombic efficiency for lithium-sulfur batteries.",Journal of Alloys and Compounds,10.1016/j.jallcom.2022.166132
Construction of frustrated Lewis pairs at N and Mo2C double sites boosts efficient electrocatalysts for Li-S batteries,"© 2022 Elsevier LtdThe polysulfide shuttle effect and uncontrollable Li-dendrite growth on Li anode are the major reasons limiting the commercial development of Li-S batteries. Transition metal compounds on the carbon vector on the transition of polysulfides have been widely reported. However, there are few reports on the principle of simultaneous transformation and the effect of double active site spacing. Herein, we are based on the mechanism of the anchoring effect of doped elements on the carbon vector. Molybdenum carbide nanoparticles are mounted onto N-doped carbon nanosheets and coated on commercial separators (Mo2C-NCNS) for modification to satisfy the synchronization of S cathode and Li anode. The uniformly dispersed N element promotes the dispersion, homogenization and micro size regulation of Mo2C nanoparticles by anchoring Mo atoms. At the same time, the Mo2C site adjacent to N forms a spatially frustrated Lewis pairs with it. The reasonable spacing between them promotes the uniform deposition of lithium ions, the rapid transformation of polysulfides and the synchronous synergy between them. Characterization by XPS showed that using carbon as a bridge site further enhanced the strong metal-vector interaction between C3N4 and Mo2C, so as to improve the reaction kinetics. Thus, it has an initial specific capacity of 1186 mAh g−1 at 1C, and after 1000 cycles, 400 mAh g−1 remained, with a decay rate of only 0.06% per cycle. At a current density of 1 mA/cm2, the symmetric cell with Mo2C-NCNS modified separator exhibits steady cyclability over 1500 h, with a small overpotential of 76 mV.",Chemical Engineering Science,10.1016/j.ces.2022.117942
Modulating eg orbitals through ligand engineering to boost the electrocatalytic activity of NiSe for advanced lithium-sulfur batteries,"© 2022 Science Press and Dalian Institute of Chemical Physics, Chinese Academy of SciencesAccelerating the sluggish redox kinetics of lithium polysulfides (LiPSs) by electrocatalysis is essential to achieve high performance lithium-sulfur (Li-S) batteries. However, the issue of insufficient catalytic activity remains to be addressed. Herein, a strategy of modulating eg orbitals through ligand engineering has been proposed to boost the catalytic activity of NiSe for rapid LiPSs redox conversion. The X-ray spectroscopic measurements and theoretical calculations reveal that partial substitution of Se with N disrupts the octahedral coordination of Ni atoms in NiSe, leading to the reduced degeneracy and upward shift of eg orbitals of Ni 3d states. As a consequence, the bonding strength of N-substituted NiSe (N-NiSe) with LiPSs is enhanced, which facilitates the interfacial charge transfer kinetics and accelerates the LiPSs redox kinetics. Therefore, the Li-S batteries assembled with N-NiSe present a high capacity of 682.6 mAh g−1 at a high rate of 5 C and a high areal capacity of 6.5 mAh cm−2 at a high sulfur loading of 6 mg cm−2. This work provides a promising strategy to develop efficient transition-metal based electrocatalysts for Li-S batteries through eg orbital modulation.",Journal of Energy Chemistry,10.1016/j.jechem.2022.07.025
Confined Co9S8 nanocrystals into N/S-Co-doped carbon nanofibers as a chainmail-like electrocatalyst for high-performance lithium-sulfur batteries with high sulfur loading,"© 2022 Elsevier Inc.Accelerating phase transposition efficiency of lithium polysulfides (LiPSs) to L2S and hampering the solution of LiPSs are the keys to stabilizing lithium-sulfur (Li-S) batteries. Hence, the sulfiphilic ultrafine Co9S8 nanoparticles embedded lithiophilic N, S co-doping carbon nanofibers (Co9S8/NSCNF) are prepared via the dual-template method, which are then used as sulfur host in Li-S batteries. Particularly, the double active sites (Co9S8 and N, S) in Co9S8/NSCNF are prone to form “Co-S”, “Li-O” or “Li-N” bonds, and then simultaneously improving the chemisorption and interface transposition capability of LiPSs. In case of the S@ Co9S8/NSCNF composites with high sulfur loading of 89% are employed as cathode, the cell possesses optimized “sulfiphilicity” and “lithiophilicity”, which achieves remarkable sulfur electrochemistry, including outstanding reversibility of 816.8 mAh g−1 over 500 cycles at 1.0 C, excellent rate property of 742.2 mAh g-1at 5.0 C, and long-term cycling with a low attenuation of 0.011% per cycle over 1800 cycles at 3.0 C. Impressively, a remarkable areal capacity of 11.51 mAh cm−2 is retained under the sulfur loading of 15.3 mg cm−2 for 50 cycles. This research will deepen the understanding of the complex LiPSs interface transposition procedure and provide new ideas for the design of new host materials.",Journal of Colloid and Interface Science,10.1016/j.jcis.2022.04.042
A high-efficiency WS2 nanosheets on N-doped graphene electrocatalyst with dual-function of preventing shuttling and accelerating polysulfides conversion in Li-S batteries,"© 2022 Elsevier B.V.Lithium-sulfur batteries (LSBs) regarded as the most potential energy storage system, are severely restricted by sluggish conversion kinetics and shuttle effect of lithium polysulfide (LiPS) for the practical application. In terms of these limitations, herein an in-situ grown WS2 nanosheets embedded on N-doped graphene (WS2@NG) composite configuration is presented with remarkably catalytic effect for S hosts. Density functional theory (DFT) calculations and electrochemical testing results synergistically indicate that the WS2@NG characterized by strongly interaction with LiPS species contributes to an effective inhabitation towards shuttle effect. In addition, the significant charge transfers between WS2 and LiPS interface can reduce the energy barrier for the conversion between S and Li2S. Benefitting from these merits, the LSBs based on WS2@NG/S cathodes show remarkable rate performance with a capacity of 683 mAh g−1 at 5 C and impressive cyclic durability with a retained displayed capacity of 556 mAh g−1 after 500 cycles at 1 C. Even with a sulfur loading of 6.6 mg cm−2, the WS2@NG/S based LSBs can still deliver a high areal capacity of 8.9 mAh cm−2. These results demonstrate that the WS2@NG can act as multifunctional LiPS mediators to construct high-performance LSBs system.",Applied Surface Science,10.1016/j.apsusc.2022.154022
A review on biomass-derived N-doped carbons as electrocatalysts in electrochemical energy applications,"© 2022 Elsevier B.V.The development of biomass-derived N-doped carbonaceous materials as electrocatalysts is of great importance considering their resource abundance in the earth, low price, ease synthesis process, and their electro/chemical compatibility as reaction medium for a wide range of electrochemical energy applications. In the current review, various types of biomass-derived N-doped carbon materials with the combination of heteroatoms (H), transition metals, and conducting polymers are reviewed according to their roles in each application that includes fuel cells, water splitting, batteries, and supercapacitors. The electrocatalytic activity of biomass-derived N-doped carbon materials is discussed based on the key reactions of each application, such as oxygen redox reaction, hydrogen generation reaction, sulfur/vanadium redox reactions and so on. For example, oxygen reduction reaction electrocatalysts can be categorized into five types, that is, i) metal-free N doping, ii) metal-free N, H co-doping, iii) metal-free N, H multiple doping, iv) metal-N doping, and v) metal-N, H co-doping. Further, their electrochemical performance is compared with state-of-the-art noble metal-based catalysts including Pt/C and IrO2. The key roles of the biomass-derived N-doped carbonaceous electrocatalysts in various types of rechargeable batteries, meanwhile, are first summarized including metal-air, lithium-sulfur, metal–carbon dioxide, and vanadium redox flow batteries. It is anticipated that this review could not only contribute to the rational design of biomass-derived catalyst synthesis but also boost scientific research efforts in the valorization of biomass-derived resources for the electrochemical energy applications.",Chemical Engineering Journal,10.1016/j.cej.2022.137116
Regulating Polysulfide Conversion Kinetics Using Tungsten Diboride as Additive For High-Performance Li–S Battery,"© 2022 Wiley-VCH GmbH.The practical application of Li–S batteries is severely limited due to low sulfur utilization, sluggish sulfur redox kinetics, intermediate polysulfide dissolution/shuttling, and subsequent anode degradation. A smart cathode with efficient electrocatalyst and a protected anode is necessary. Herein, hollow carbon (HC) spheres are used as a sulfur host to improve the electrical conductivity and buffer the volume expansion of active materials. Considering the weak interaction between carbon and lithium polysulfides (LiPS), tungsten diboride (WB2) nanoparticles are used as a conductive additive. Both experimental and density functional theory (DFT) comprehensively exhibit that metallic WB2 nanoparticles can firmly anchor the LiPS through B–S bond formation, accelerate their electrocatalytic conversion, and immobilize them. DFT also reveals that boron interacts with LiPS either through molecular or dissociative adsorption depending on its boron layer arrangement in WB2. Further, a freestanding lithiated-poly(4-styrene sulfonate) membrane constructed on lithium, offers a homogeneous Li-ion flux, stable interface, and protection from LiPS. Finally, cells with the HC-S+WB2 cathode and protected anode exhibit improved active material utilization, superior rate performance, and impressive cycling stability, even at high sulfur loading and less quantity of the electrolyte. Further, the pouch cells demonstrate high reversible capacity and an excellent capacity retention.",Small,10.1002/smll.202203222
